Repository: mireiasainz/ATRToolkit

This folder contains the code used to perform the calibration procedure and determine the permittivity presented in the article "Permittivity determination of inorganic nanoparticles by ATR spectroscopy: comparison with reflectance techniques and limitations" by Sainz-Menchón et al.

The following files are included:

polarization_fraction.ipynb: Jupyter notebook for determining the polarization fraction induced by the spectrometer and ATR setup.

permittivity_determination.ipynb: Jupyter notebook for determining the permittivity of inorganic nanoparticles. The code is demonstrated using the delta-Al₂O₃ sample data presented in the paper.

module.py: Python module containing all the functions used in both Jupyter notebooks.

ATR_absorbance_H2O.dat: Experimental ATR absorbance data for distilled water.

ATR_absorbance_delta_Al2O3_NPs.dat: Experimental ATR absorbance data for delta-Al₂O₃ nanoparticles.

ATR_absorbance_gamma_Al2O3_NPs.dat: Experimental ATR absorbance data for gamma-Al₂O₃ nanoparticles.

Reference_permittivity_gammadelta_Al2O3_spectrochimica.csv: Reference permittivity values for delta- and gamma-Al₂O₃ from González de Arrieta et al. (DOI: 10.1016/j.saa.2023.122795).

requirements.txt: List of all the exact packages and their versions needed to reproduce the environment and run the project. You can easily install the packages using pip.

File: ATR_absorbance_delta_Al2O3_NPs_.dat (part 1 of 4)
99.79981	0.13261
100.28193	0.14292
100.76406	0.15412
101.24618	0.16530
101.72831	0.17522
102.21043	0.18266
102.69256	0.18706
103.17468	0.18897
103.65681	0.18984
104.13893	0.19129
104.62106	0.19431
105.10318	0.19898
105.58530	0.20449
106.06743	0.20971
106.54955	0.21378
107.03168	0.21655
107.51380	0.21852
107.99593	0.22060
108.47805	0.22364
108.96018	0.22816
109.44230	0.23417
109.92443	0.24123
110.40655	0.24853
110.88867	0.25510
111.37080	0.26004
111.85292	0.26272
112.33505	0.26284
112.81717	0.26056
113.29930	0.25639
113.78142	0.25109
114.26355	0.24546
114.74567	0.24017
115.22780	0.23564
115.70992	0.23205
116.19204	0.22933
116.67417	0.22729
117.15629	0.22566
117.63842	0.22423
118.12054	0.22287
118.60267	0.22162
119.08479	0.22063
119.56692	0.22007
120.04904	0.22004
120.53117	0.22048
121.01329	0.22121
121.49542	0.22197
121.97754	0.22258
122.45966	0.22305
122.94179	0.22356
123.42391	0.22443
123.90604	0.22595
124.38816	0.22824
124.87029	0.23126
125.35241	0.23475
125.83454	0.23841
126.31666	0.24195
126.79879	0.24524
127.28091	0.24830
127.76303	0.25132
128.24516	0.25446
128.72728	0.25785
129.20941	0.26146
129.69153	0.26517
130.17366	0.26878
130.65578	0.27217
131.13791	0.27528
131.62003	0.27817
132.10216	0.28089
132.58428	0.28345
133.06640	0.28577
133.54853	0.28770
134.03065	0.28906
134.51278	0.28978
134.99490	0.28991
135.47703	0.28964
135.95915	0.28920
136.44128	0.28879
136.92340	0.28851
137.40553	0.28831
137.88765	0.28808
138.36977	0.28768
138.85190	0.28703
139.33402	0.28613
139.81615	0.28507
140.29827	0.28396
140.78040	0.28285
141.26252	0.28175
141.74465	0.28058
142.22677	0.27927
142.70890	0.27779
143.19102	0.27623
143.67314	0.27478
144.15527	0.27368
144.63739	0.27317
145.11952	0.27339
145.60164	0.27436
146.08377	0.27597
146.56589	0.27797
147.04802	0.28010
147.53014	0.28214
148.01227	0.28400
148.49439	0.28571
148.97651	0.28739
149.45864	0.28918
149.94076	0.29112
150.42289	0.29315
150.90501	0.29511
151.38714	0.29678
151.86926	0.29797
152.35139	0.29863
152.83351	0.29885
153.31564	0.29883
153.79776	0.29884
154.27989	0.29912
154.76201	0.29983
155.24413	0.30098
155.72626	0.30247
156.20838	0.30409
156.69051	0.30564
157.17263	0.30687
157.65476	0.30763
158.13688	0.30784
158.61901	0.30747
159.10113	0.30661
159.58326	0.30537
160.06538	0.30390
160.54750	0.30234
161.02963	0.30083
161.51175	0.29945
161.99388	0.29825
162.47600	0.29724
162.95813	0.29639
163.44025	0.29569
163.92238	0.29511
164.40450	0.29469
164.88663	0.29447
165.36875	0.29449
165.85087	0.29481
166.33300	0.29542
166.81512	0.29629
167.29725	0.29739
167.77937	0.29863
168.26150	0.29998
168.74362	0.30141
169.22575	0.30288
169.70787	0.30438
170.19000	0.30588
170.67212	0.30734
171.15424	0.30874
171.63637	0.31012
172.11849	0.31159
172.60062	0.31328
173.08274	0.31537
173.56487	0.31793
174.04699	0.32093
174.52912	0.32419
175.01124	0.32740
175.49337	0.33018
175.97549	0.33222
176.45761	0.33333
176.93974	0.33353
177.42186	0.33300
177.90399	0.33203
178.38611	0.33093
178.86824	0.32994
179.35036	0.32920
179.83249	0.32874
180.31461	0.32855
180.79674	0.32855
181.27886	0.32867
181.76099	0.32883
182.24311	0.32892
182.72523	0.32888
183.20736	0.32864
183.68948	0.32818
184.17161	0.32758
184.65373	0.32696
185.13586	0.32648
185.61798	0.32632
186.10011	0.32659
186.58223	0.32732
187.06436	0.32843
187.54648	0.32977
188.02860	0.33117
188.51073	0.33247
188.99285	0.33358
189.47498	0.33451
189.95710	0.33529
190.43923	0.33600
190.92135	0.33673
191.40348	0.33750
191.88560	0.33836
192.36773	0.33931
192.84985	0.34038
193.33197	0.34160
193.81410	0.34297
194.29622	0.34447
194.77835	0.34606
195.26047	0.34763
195.74260	0.34909
196.22472	0.35034
196.70685	0.35134
197.18897	0.35206
197.67110	0.35253
198.15322	0.35279
198.63534	0.35289
199.11747	0.35289
199.59959	0.35287
200.08172	0.35291
200.56384	0.35309
201.04597	0.35351
201.52809	0.35420
202.01022	0.35517
202.49234	0.35634
202.97447	0.35757
203.45659	0.35874
203.93871	0.35975
204.42084	0.36056
204.90296	0.36122
205.38509	0.36182
205.86721	0.36246
206.34934	0.36318
206.83146	0.36399
207.31359	0.36483
207.79571	0.36561
208.27784	0.36626
208.75996	0.36675
209.24208	0.36712
209.72421	0.36746
210.20633	0.36788
210.68846	0.36851
211.17058	0.36942
211.65271	0.37064
212.13483	0.37210
212.61696	0.37372
213.09908	0.37535
213.58121	0.37682
214.06333	0.37800
214.54546	0.37878
215.02758	0.37913
215.50970	0.37911
215.99183	0.37882
216.47395	0.37842
216.95608	0.37806
217.43820	0.37786
217.92033	0.37791
218.40245	0.37822
218.88458	0.37878
219.36670	0.37953
219.84883	0.38044
220.33095	0.38150
220.81307	0.38266
221.29520	0.38391
221.77732	0.38519
222.25945	0.38644
222.74157	0.38758
223.22370	0.38854
223.70582	0.38931
224.18795	0.38991
224.67007	0.39043
225.15220	0.39098
225.63432	0.39164
226.11644	0.39249
226.59857	0.39353
227.08069	0.39471
227.56282	0.39597
228.04494	0.39722
228.52707	0.39838
229.00919	0.39944
229.49132	0.40040
229.97344	0.40129
230.45557	0.40217
230.93769	0.40307
231.41981	0.40405
231.90194	0.40512
232.38406	0.40627
232.86619	0.40746
233.34831	0.40864
233.83044	0.40972
234.31256	0.41064
234.79469	0.41135
235.27681	0.41185
235.75894	0.41219
236.24106	0.41248
236.72318	0.41282
237.20531	0.41334
237.68743	0.41412
238.16956	0.41518
238.65168	0.41650
239.13381	0.41801
239.61593	0.41964
240.09806	0.42129
240.58018	0.42289
241.06231	0.42439
241.54443	0.42574
242.02656	0.42693
242.50868	0.42796
242.99080	0.42885
243.47293	0.42965
243.95505	0.43041
244.43718	0.43119
244.91930	0.43204
245.40143	0.43299
245.88355	0.43407
246.36568	0.43526
246.84780	0.43655
247.32993	0.43794
247.81205	0.43940
248.29417	0.44093
248.77630	0.44251
249.25842	0.44411
249.74055	0.44572
250.22267	0.44730
250.70480	0.44882
251.18692	0.45029
251.66905	0.45172
252.15117	0.45310
252.63330	0.45448
253.11542	0.45586
253.59754	0.45726
254.07967	0.45867
254.56179	0.46010
255.04392	0.46155
255.52604	0.46305
256.00817	0.46463
256.49029	0.46630
256.97242	0.46806
257.45454	0.46989
257.93667	0.47174
258.41879	0.47354
258.90091	0.47522
259.38304	0.47675
259.86516	0.47813
260.34729	0.47937
260.82941	0.48053
261.31154	0.48167
261.79366	0.48285
262.27579	0.48411
262.75791	0.48548
263.24004	0.48696
263.72216	0.48855
264.20428	0.49025
264.68641	0.49202
265.16853	0.49387
265.65066	0.49574
266.13278	0.49762
266.61491	0.49946
267.09703	0.50127
267.57916	0.50302
268.06128	0.50474
268.54341	0.50645
269.02553	0.50820
269.50765	0.51002
269.98978	0.51197
270.47190	0.51405
270.95403	0.51626
271.43615	0.51857
271.91828	0.52090
272.40040	0.52316
272.88253	0.52527
273.36465	0.52718
273.84678	0.52886
274.32890	0.53037
274.81103	0.53177
275.29315	0.53320
275.77527	0.53477
276.25740	0.53654
276.73952	0.53855
277.22165	0.54078
277.70377	0.54314
278.18590	0.54554
278.66802	0.54787
279.15015	0.55005
279.63227	0.55206
280.11440	0.55389
280.59652	0.55557
281.07864	0.55716
281.56077	0.55870
282.04289	0.56023
282.52502	0.56178
283.00714	0.56336
283.48927	0.56496
283.97139	0.56657
284.45352	0.56818
284.93564	0.56975
285.41777	0.57127
285.89989	0.57277
286.38201	0.57426
286.86414	0.57580
287.34626	0.57744
287.82839	0.57919
288.31051	0.58106
288.79264	0.58304
289.27476	0.58508
289.75689	0.58712
290.23901	0.58915
290.72114	0.59115
291.20326	0.59312
291.68538	0.59510
292.16751	0.59710
292.64963	0.59914
293.13176	0.60121
293.61388	0.60329
294.09601	0.60537
294.57813	0.60746
295.06026	0.60955
295.54238	0.61169
296.02451	0.61390
296.50663	0.61622
296.98875	0.61865
297.47088	0.62118
297.95300	0.62379
298.43513	0.62644
298.91725	0.62913
299.39938	0.63182
299.88150	0.63453
300.36363	0.63726
300.84575	0.64003
301.32788	0.64283
301.81000	0.64564
302.29213	0.64844
302.77425	0.65120
303.25637	0.65386
303.73850	0.65641
304.22062	0.65885
304.70275	0.66117
305.18487	0.66343
305.66700	0.66564
306.14912	0.66786
306.63125	0.67013
307.11337	0.67247
307.59550	0.67488
308.07762	0.67736
308.55974	0.67988
309.04187	0.68241
309.52399	0.68493
310.00612	0.68743
310.48824	0.68989
310.97037	0.69234
311.45249	0.69479
311.93462	0.69724
312.41674	0.69970
312.89887	0.70216
313.38099	0.70459
313.86311	0.70696
314.34524	0.70922
314.82736	0.71135
315.30949	0.71331
315.79161	0.71506
316.27374	0.71657
316.75586	0.71776
317.23799	0.71858
317.72011	0.71897
318.20224	0.71888
318.68436	0.71827
319.16648	0.71715
319.64861	0.71552
320.13073	0.71338
320.61286	0.71074
321.09498	0.70759
321.57711	0.70389
322.05923	0.69965
322.54136	0.69491
323.02348	0.68975
323.50561	0.68429
323.98773	0.67871
324.46985	0.67314
324.95198	0.66772
325.43410	0.66251
325.91623	0.65752
326.39835	0.65272
326.88048	0.64808
327.36260	0.64355
327.84473	0.63914
328.32685	0.63487
328.80898	0.63081
329.29110	0.62703
329.77322	0.62360
330.25535	0.62057
330.73747	0.61797
331.21960	0.61581
331.70172	0.61409
332.18385	0.61274
332.66597	0.61174
333.14810	0.61100
333.63022	0.61046
334.11235	0.61005
334.59447	0.60972
335.07660	0.60943
335.55872	0.60917
336.04084	0.60893
336.52297	0.60873
337.00509	0.60854
337.48722	0.60839
337.96934	0.60825
338.45147	0.60814
338.93359	0.60807
339.41572	0.60805
339.89784	0.60810
340.37997	0.60824
340.86209	0.60846
341.34421	0.60874
341.82634	0.60902
342.30846	0.60929
342.79059	0.60953
343.27271	0.60973
343.75484	0.60995
344.23696	0.61024
344.71909	0.61065
345.20121	0.61121
345.68334	0.61193
346.16546	0.61279
346.64758	0.61373
347.12971	0.61472
347.61183	0.61571
348.09396	0.61665
348.57608	0.61752
349.05821	0.61829
349.54033	0.61890
350.02246	0.61934
350.50458	0.61957
350.98671	0.61961
351.46883	0.61949
351.95095	0.61926
352.43308	0.61900
352.91520	0.61880
353.39733	0.61870
353.87945	0.61874
354.36158	0.61892
354.84370	0.61922
355.32583	0.61962
355.80795	0.62007
356.29008	0.62053
356.77220	0.62098
357.25432	0.62137
357.73645	0.62167
358.21857	0.62185
358.70070	0.62192
359.18282	0.62189
359.66495	0.62181
360.14707	0.62173
360.62920	0.62172
361.11132	0.62181
361.59345	0.62203
362.07557	0.62237
362.55770	0.62280
363.03982	0.62327
363.52194	0.62373
364.00407	0.62413
364.48619	0.62443
364.96832	0.62460
365.45044	0.62462
365.93257	0.62447
366.41469	0.62415
366.89682	0.62367
367.37894	0.62304
367.86107	0.62226
368.34319	0.62137
368.82531	0.62035
369.30744	0.61924
369.78956	0.61803
370.27169	0.61674
370.75381	0.61540
371.23594	0.61401
371.71806	0.61260
372.20019	0.61116
372.68231	0.60971
373.16444	0.60821
373.64656	0.60666
374.12868	0.60504
374.61081	0.60334
375.09293	0.60157
375.57506	0.59975
376.05718	0.59790
376.53931	0.59606
377.02143	0.59422
377.50356	0.59240
377.98568	0.59061
378.46781	0.58884
378.94993	0.58710
379.43205	0.58537
379.91418	0.58367
380.39630	0.58198
380.87843	0.58033
381.36055	0.57873
381.84268	0.57718
382.32480	0.57571
382.80693	0.57432
383.28905	0.57303
383.77118	0.57182
384.25330	0.57067
384.73542	0.56955
385.21755	0.56845
385.69967	0.56734
386.18180	0.56623
386.66392	0.56513
387.14605	0.56406
387.62817	0.56306
388.11030	0.56212
388.59242	0.56126
389.07455	0.56049
389.55667	0.55979
390.03879	0.55918
390.52092	0.55866
391.00304	0.55822
391.48517	0.55784
391.96729	0.55751
392.44942	0.55718
392.93154	0.55683
393.41367	0.55644
393.89579	0.55601
394.37792	0.55556
394.86004	0.55514
395.34217	0.55478
395.82429	0.55450
396.30641	0.55431
396.78854	0.55421
397.27066	0.55417
397.75279	0.55414
398.23491	0.55411
398.71704	0.55405
399.19916	0.55396
399.68129	0.55382
400.16341	0.55363
400.64554	0.55340
401.12766	0.55312
401.60978	0.55280
402.09191	0.55246
402.57403	0.55210
403.05616	0.55173
403.53828	0.55138
404.02041	0.55103
404.50253	0.55071
404.98466	0.55041
405.46678	0.55016
405.94891	0.54996
406.43103	0.54984
406.91315	0.54980
407.39528	0.54986
407.87740	0.54999
408.35953	0.55015
408.84165	0.55032
409.32378	0.55047
409.80590	0.55057
410.28803	0.55064
410.77015	0.55066
411.25228	0.55068
411.73440	0.55068
412.21652	0.55070
412.69865	0.55074
413.18077	0.55081
413.66290	0.55094
414.14502	0.55115
414.62715	0.55145
415.10927	0.55187
415.59140	0.55239
416.07352	0.55300
416.55565	0.55364
417.03777	0.55430
417.51989	0.55492
418.00202	0.55549
418.48414	0.55601
418.96627	0.55650
419.44839	0.55699
419.93052	0.55750
420.41264	0.55806
420.89477	0.55870
421.37689	0.55939
421.85902	0.56015
422.34114	0.56096
422.82327	0.56178
423.30539	0.56261
423.78751	0.56341
424.26964	0.56417
424.75176	0.56488
425.23389	0.56553
425.71601	0.56612
426.19814	0.56666
426.68026	0.56718
427.16239	0.56770
427.64451	0.56827
428.12664	0.56890
428.60876	0.56964
429.09088	0.57050
429.57301	0.57148
430.05513	0.57255
430.53726	0.57370
431.01938	0.57489
431.50151	0.57609
431.98363	0.57731
432.46576	0.57853
432.94788	0.57977
433.43001	0.58103
433.91213	0.58230
434.39425	0.58357
434.87638	0.58482
435.35850	0.58605
435.84063	0.58727
436.32275	0.58852
436.80488	0.58983
437.28700	0.59123
437.76913	0.59273
438.25125	0.59428
438.73338	0.59583
439.21550	0.59731
439.69762	0.59866
440.17975	0.59986
440.66187	0.60092
441.14400	0.60188
441.62612	0.60281
442.10825	0.60374
442.59037	0.60468
443.07250	0.60562
443.55462	0.60655
444.03675	0.60744
444.51887	0.60830
445.00099	0.60914
445.48312	0.60998
445.96524	0.61083
446.44737	0.61169
446.92949	0.61256
447.41162	0.61340
447.89374	0.61421
448.37587	0.61502
448.85799	0.61582
449.34012	0.61665
449.82224	0.61757
450.30436	0.61848
450.78649	0.61936
451.26861	0.62017
451.75074	0.62090
452.23286	0.62160
452.71499	0.62231
453.19711	0.62312
453.67924	0.62406
454.16136	0.62514
454.64349	0.62632
455.12561	0.62749
455.60774	0.62860
456.08986	0.62958
456.57198	0.63045
457.05411	0.63127
457.53623	0.63212
458.01836	0.63307
458.50048	0.63416
458.98261	0.63539
459.46473	0.63671
459.94686	0.63809
460.42898	0.63950
460.91111	0.64094
461.39323	0.64240
461.87535	0.64386
462.35748	0.64530
462.83960	0.64666
463.32173	0.64786
463.80385	0.64885
464.28598	0.64964
464.76810	0.65026
465.25023	0.65082
465.73235	0.65142
466.21448	0.65213
466.69660	0.65299
467.17872	0.65398
467.66085	0.65503
468.14297	0.65606
468.62510	0.65700
469.10722	0.65780
469.58935	0.65845
470.07147	0.65899
470.55360	0.65947
471.03572	0.65993
471.51785	0.66042
471.99997	0.66099
472.48209	0.66164
472.96422	0.66239
473.44634	0.66321
473.92847	0.66406
474.41059	0.66492
474.89272	0.66575
475.37484	0.66655
475.85697	0.66734
476.33909	0.66815
476.82122	0.66901
477.30334	0.66994
477.78546	0.67094
478.26759	0.67197
478.74971	0.67301
479.23184	0.67401
479.71396	0.67498
480.19609	0.67592
480.67821	0.67686
481.16034	0.67785
481.64246	0.67888
482.12459	0.67997
482.60671	0.68108
483.08884	0.68221
483.57096	0.68333
484.05308	0.68444
484.53521	0.68554
485.01733	0.68665
485.49946	0.68777
485.98158	0.68888
486.46371	0.68995
486.94583	0.69094
487.42796	0.69183
487.91008	0.69260
488.39221	0.69328
488.87433	0.69390
489.35645	0.69450
489.83858	0.69510
490.32070	0.69573
490.80283	0.69639
491.28495	0.69708
491.76708	0.69778
492.24920	0.69848
492.73133	0.69917
493.21345	0.69982
493.69558	0.70042
494.17770	0.70094
494.65982	0.70137
495.14195	0.70170
495.62407	0.70195
496.10620	0.70212
496.58832	0.70224
497.07045	0.70232
497.55257	0.70238
498.03470	0.70241
498.51682	0.70240
498.99895	0.70236
499.48107	0.70226
499.96319	0.70212
500.44532	0.70194
500.92744	0.70174
501.40957	0.70153
501.89169	0.70132
502.37382	0.70111
502.85594	0.70090
503.33807	0.70070
503.82019	0.70049
504.30232	0.70027
504.78444	0.70003
505.26656	0.69978
505.74869	0.69953
506.23081	0.69929
506.71294	0.69908
507.19506	0.69891
507.67719	0.69875
508.15931	0.69859
508.64144	0.69836
509.12356	0.69803
509.60569	0.69756
510.08781	0.69695
510.56993	0.69622
511.05206	0.69540
511.53418	0.69454
512.01631	0.69367
512.49843	0.69282
512.98056	0.69197
513.46268	0.69112
513.94481	0.69024
514.42693	0.68932
514.90906	0.68835
515.39118	0.68733
515.87331	0.68626
516.35543	0.68515
516.83755	0.68400
517.31968	0.68282
517.80180	0.68160
518.28393	0.68038
518.76605	0.67916
519.24818	0.67795
519.73030	0.67675
520.21243	0.67555
520.69455	0.67433
521.17668	0.67309
521.65880	0.67181
522.14092	0.67052
522.62305	0.66924
523.10517	0.66800
523.58730	0.66681
524.06942	0.66568
524.55155	0.66460
525.03367	0.66354
525.51580	0.66248
525.99792	0.66142
526.48005	0.66036
526.96217	0.65932
527.44429	0.65832
527.92642	0.65737
528.40854	0.65649
528.89067	0.65565
529.37279	0.65485
529.85492	0.65407
530.33704	0.65327
530.81917	0.65244
531.30129	0.65156
531.78342	0.65062
532.26554	0.64960
532.74766	0.64850
533.22979	0.64733
533.71191	0.64612
534.19404	0.64490
534.67616	0.64370
535.15829	0.64254
535.64041	0.64141
536.12254	0.64029
536.60466	0.63917
537.08679	0.63800
537.56891	0.63676
538.05103	0.63547
538.53316	0.63411
539.01528	0.63272
539.49741	0.63132
539.97953	0.62991
540.46166	0.62850
540.94378	0.62709
541.42591	0.62568
541.90803	0.62425
542.39016	0.62280
542.87228	0.62133
543.35441	0.61981
543.83653	0.61825
544.31865	0.61663
544.80078	0.61497
545.28290	0.61328
545.76503	0.61157
546.24715	0.60986
546.72928	0.60819
547.21140	0.60654
547.69353	0.60494
548.17565	0.60336
548.65778	0.60180
549.13990	0.60025
549.62202	0.59869
550.10415	0.59713
550.58627	0.59555
551.06840	0.59394
551.55052	0.59228
552.03265	0.59056
552.51477	0.58880
552.99690	0.58699
553.47902	0.58518
553.96115	0.58340
554.44327	0.58165
554.92539	0.57995
555.40752	0.57830
555.88964	0.57667
556.37177	0.57505
556.85389	0.57343
557.33602	0.57181
557.81814	0.57019
558.30027	0.56858
558.78239	0.56698
559.26452	0.56537
559.74664	0.56372
560.22876	0.56202
560.71089	0.56026
561.19301	0.55845
561.67514	0.55662
562.15726	0.55479
562.63939	0.55300
563.12151	0.55127
563.60364	0.54959
564.08576	0.54796
564.56789	0.54635
565.05001	0.54476
565.53213	0.54317
566.01426	0.54158
566.49638	0.54001
566.97851	0.53847
567.46063	0.53694
567.94276	0.53543
568.42488	0.53393
568.90701	0.53243
569.38913	0.53093
569.87126	0.52942
570.35338	0.52791
570.83550	0.52639
571.31763	0.52486
571.79975	0.52331
572.28188	0.52174
572.76400	0.52016
573.24613	0.51856
573.72825	0.51697
574.21038	0.51540
574.69250	0.51385
575.17463	0.51235
575.65675	0.51089
576.13888	0.50947
576.62100	0.50809
577.10312	0.50674
577.58525	0.50541
578.06737	0.50410
578.54950	0.50280
579.03162	0.50152
579.51375	0.50024
579.99587	0.49896
580.47800	0.49769
580.96012	0.49643
581.44225	0.49517
581.92437	0.49393
582.40649	0.49270
582.88862	0.49147
583.37074	0.49026
583.85287	0.48905
584.33499	0.48787
584.81712	0.48671
585.29924	0.48559
585.78137	0.48451
586.26349	0.48347
586.74562	0.48245
587.22774	0.48143
587.70986	0.48040
588.19199	0.47934
588.67411	0.47825
589.15624	0.47713
589.63836	0.47600
590.12049	0.47487
590.60261	0.47376
591.08474	0.47267
591.56686	0.47162
592.04899	0.47062
592.53111	0.46964
593.01323	0.46870
593.49536	0.46778
593.97748	0.46688
594.45961	0.46598
594.94173	0.46509
595.42386	0.46420
595.90598	0.46332
596.38811	0.46245
596.87023	0.46160
597.35236	0.46076
597.83448	0.45994
598.31660	0.45914
598.79873	0.45835
599.28085	0.45756
599.76298	0.45679
600.24510	0.45603
600.72723	0.45529
601.20935	0.45456
601.69148	0.45385
602.17360	0.45314
602.65573	0.45243
603.13785	0.45172
603.61998	0.45103
604.10210	0.45038
604.58422	0.44977
605.06635	0.44921
605.54847	0.44868
606.03060	0.44815
606.51272	0.44760
606.99485	0.44700
607.47697	0.44636
607.95910	0.44568
608.44122	0.44500
608.92335	0.44433
609.40547	0.44369
609.88759	0.44307
610.36972	0.44246
610.85184	0.44182
611.33397	0.44115
611.81609	0.44045
612.29822	0.43974
612.78034	0.43906
613.26247	0.43844
613.74459	0.43788
614.22672	0.43740
614.70884	0.43697
615.19096	0.43657
615.67309	0.43619
616.15521	0.43581
616.63734	0.43542
617.11946	0.43501
617.60159	0.43460
618.08371	0.43416
618.56584	0.43371
619.04796	0.43323
619.53009	0.43274
620.01221	0.43225
620.49433	0.43176
620.97646	0.43129
621.45858	0.43084
621.94071	0.43039
622.42283	0.42993
622.90496	0.42944
623.38708	0.42889
623.86921	0.42829
624.35133	0.42763
624.83346	0.42691
625.31558	0.42614
625.79770	0.42535
626.27983	0.42453
626.76195	0.42369
627.24408	0.42285
627.72620	0.42200
628.20833	0.42117
628.69045	0.42034
629.17258	0.41952
629.65470	0.41870
630.13683	0.41787
630.61895	0.41703
631.10107	0.41618
631.58320	0.41531
632.06532	0.41444
632.54745	0.41357
633.02957	0.41271
633.51170	0.41186
633.99382	0.41104
634.47595	0.41022
634.95807	0.40941
635.44020	0.40859
635.92232	0.40777
636.40445	0.40694
636.88657	0.40610
637.36869	0.40527
637.85082	0.40446
638.33294	0.40367
638.81507	0.40292
639.29719	0.40220
639.77932	0.40152
640.26144	0.40088
640.74357	0.40026
641.22569	0.39967
641.70782	0.39909
642.18994	0.39853
642.67206	0.39799
643.15419	0.39746
643.63631	0.39693
644.11844	0.39641
644.60056	0.39589
645.08269	0.39537
645.56481	0.39484
646.04694	0.39432
646.52906	0.39380
647.01119	0.39329
647.49331	0.39279
647.97543	0.39232
648.45756	0.39186
648.93968	0.39142
649.42181	0.39099
649.90393	0.39056
650.38606	0.39013
650.86818	0.38967
651.35031	0.38920
651.83243	0.38870
652.31456	0.38818
652.79668	0.38762
653.27880	0.38705
653.76093	0.38647
654.24305	0.38589
654.72518	0.38532
655.20730	0.38476
655.68943	0.38422
656.17155	0.38369
656.65368	0.38317
657.13580	0.38265
657.61793	0.38211
658.10005	0.38155
658.58217	0.38097
659.06430	0.38037
659.54642	0.37975
660.02855	0.37913
660.51067	0.37851
660.99280	0.37791
661.47492	0.37733
661.95705	0.37676
662.43917	0.37619
662.92130	0.37561
663.40342	0.37503
663.88555	0.37442
664.36767	0.37381
664.84979	0.37319
665.33192	0.37256
665.81404	0.37193
666.29617	0.37130
666.77829	0.37067
667.26042	0.37003
667.74254	0.36937
668.22467	0.36870
668.70679	0.36802
669.18892	0.36734
669.67104	0.36666
670.15316	0.36600
670.63529	0.36536
671.11741	0.36473
671.59954	0.36413
672.08166	0.36354
672.56379	0.36297
673.04591	0.36241
673.52804	0.36187
674.01016	0.36135
674.49229	0.36086
674.97441	0.36039
675.45653	0.35996
675.93866	0.35955
676.42078	0.35917
676.90291	0.35882
677.38503	0.35848
677.86716	0.35817
678.34928	0.35786
678.83141	0.35756
679.31353	0.35725
679.79566	0.35693
680.27778	0.35661
680.75990	0.35628
681.24203	0.35595
681.72415	0.35562
682.20628	0.35532
682.68840	0.35502
683.17053	0.35475
683.65265	0.35450
684.13478	0.35426
684.61690	0.35404
685.09903	0.35384
685.58115	0.35364
686.06327	0.35345
686.54540	0.35326
687.02752	0.35306
687.50965	0.35283
687.99177	0.35258
688.47390	0.35231
688.95602	0.35201
689.43815	0.35171
689.92027	0.35140
690.40240	0.35110
690.88452	0.35080
691.36664	0.35050
691.84877	0.35020
692.33089	0.34989
692.81302	0.34957
693.29514	0.34924
693.77727	0.34890
694.25939	0.34855
694.74152	0.34821
695.22364	0.34786
695.70577	0.34752
696.18789	0.34718
696.67002	0.34684
697.15214	0.34650
697.63426	0.34615
698.11639	0.34578
698.59851	0.34541
699.08064	0.34501
699.56276	0.34461
700.04489	0.34419
700.52701	0.34376
701.00914	0.34334
701.49126	0.34292
701.97339	0.34250
702.45551	0.34208
702.93763	0.34166
703.41976	0.34123
703.90188	0.34078
704.38401	0.34032
704.86613	0.33983
705.34826	0.33933
705.83038	0.33883
706.31251	0.33832
706.79463	0.33782
707.27676	0.33732
707.75888	0.33684
708.24100	0.33637
708.72313	0.33591
709.20525	0.33546
709.68738	0.33501
710.16950	0.33457
710.65163	0.33413
711.13375	0.33369
711.61588	0.33327
712.09800	0.33287
712.58013	0.33249
713.06225	0.33214
713.54437	0.33182
714.02650	0.33153
714.50862	0.33127
714.99075	0.33102
715.47287	0.33077
715.95500	0.33053
716.43712	0.33029
716.91925	0.33004
717.40137	0.32979
717.88350	0.32955
718.36562	0.32933
718.84774	0.32913
719.32987	0.32894
719.81199	0.32876
720.29412	0.32859
720.77624	0.32842
721.25837	0.32824
721.74049	0.32804
722.22262	0.32784
722.70474	0.32762
723.18687	0.32740
723.66899	0.32718
724.15112	0.32697
724.63324	0.32676
725.11536	0.32656
725.59749	0.32637
726.07961	0.32619
726.56174	0.32602
727.04386	0.32586
727.52599	0.32570
728.00811	0.32555
728.49024	0.32539
728.97236	0.32523
729.45449	0.32506
729.93661	0.32488
730.41873	0.32469
730.90086	0.32447
731.38298	0.32425
731.86511	0.32401
732.34723	0.32376
732.82936	0.32351
733.31148	0.32327
733.79361	0.32303
734.27573	0.32280
734.75786	0.32260
735.23998	0.32241
735.72210	0.32223
736.20423	0.32207
736.68635	0.32192
737.16848	0.32175
737.65060	0.32157
738.13273	0.32136
738.61485	0.32111
739.09698	0.32083
739.57910	0.32052
740.06123	0.32018
740.54335	0.31982
741.02547	0.31944
741.50760	0.31905
741.98972	0.31864
742.47185	0.31823
742.95397	0.31779
743.43610	0.31735
743.91822	0.31690
744.40035	0.31643
744.88247	0.31595
745.36460	0.31546
745.84672	0.31497
746.32884	0.31446
746.81097	0.31394
747.29309	0.31340
747.77522	0.31286
748.25734	0.31229
748.73947	0.31172
749.22159	0.31112
749.70372	0.31051
750.18584	0.30988
750.66797	0.30924
751.15009	0.30858
751.63221	0.30792
752.11434	0.30723
752.59646	0.30653
753.07859	0.30580
753.56071	0.30504
754.04284	0.30425
754.52496	0.30342
755.00709	0.30258
755.48921	0.30172
755.97134	0.30086
756.45346	0.30002
756.93559	0.29918
757.41771	0.29836
757.89983	0.29754
758.38196	0.29672
758.86408	0.29590
759.34621	0.29509
759.82833	0.29427
760.31046	0.29345
760.79258	0.29265
761.27471	0.29185
761.75683	0.29105
762.23896	0.29027
762.72108	0.28949
763.20320	0.28872
763.68533	0.28797
764.16745	0.28723
764.64958	0.28651
765.13170	0.28580
765.61383	0.28512
766.09595	0.28445
766.57808	0.28379
767.06020	0.28315
767.54233	0.28252
768.02445	0.28191
768.50657	0.28134
768.98870	0.28081
769.47082	0.28031
769.95295	0.27985
770.43507	0.27942
770.91720	0.27901
771.39932	0.27861
771.88145	0.27822
772.36357	0.27782
772.84570	0.27743
773.32782	0.27704
773.80994	0.27665
774.29207	0.27628
774.77419	0.27591
775.25632	0.27556
775.73844	0.27522
776.22057	0.27489
776.70269	0.27457
777.18482	0.27426
777.66694	0.27396
778.14907	0.27367
778.63119	0.27339
779.11331	0.27312
779.59544	0.27285
780.07756	0.27258
780.55969	0.27232
781.04181	0.27205
781.52394	0.27179
782.00606	0.27153
782.48819	0.27128
782.97031	0.27103
783.45244	0.27080
783.93456	0.27058
784.41669	0.27036
784.89881	0.27014
785.38093	0.26990
785.86306	0.26966
786.34518	0.26941
786.82731	0.26914
787.30943	0.26888
787.79156	0.26862
788.27368	0.26837
788.75581	0.26813
789.23793	0.26790
789.72006	0.26768
790.20218	0.26746
790.68430	0.26725
791.16643	0.26704
791.64855	0.26684
792.13068	0.26666
792.61280	0.26648
793.09493	0.26632
793.57705	0.26617
794.05918	0.26602
794.54130	0.26586
795.02343	0.26570
795.50555	0.26554
795.98767	0.26539
796.46980	0.26523
796.95192	0.26507
797.43405	0.26491
797.91617	0.26473
798.39830	0.26452
798.88042	0.26427
799.36255	0.26399
799.84467	0.26369
800.32680	0.26336
800.80892	0.26303
801.29104	0.26271
801.77317	0.26241
802.25529	0.26212
802.73742	0.26184
803.21954	0.26156
803.70167	0.26128
804.18379	0.26099
804.66592	0.26069
805.14804	0.26039
805.63017	0.26007
806.11229	0.25974
806.59441	0.25941
807.07654	0.25905
807.55866	0.25870
808.04079	0.25833
808.52291	0.25798
809.00504	0.25763
809.48716	0.25730
809.96929	0.25697
810.45141	0.25665
810.93354	0.25631
811.41566	0.25597
811.89778	0.25560
812.37991	0.25521
812.86203	0.25481
813.34416	0.25441
813.82628	0.25400
814.30841	0.25360
814.79053	0.25319
815.27266	0.25277
815.75478	0.25233
816.23691	0.25187
816.71903	0.25137
817.20116	0.25084
817.68328	0.25027
818.16540	0.24967
818.64753	0.24905
819.12965	0.24841
819.61178	0.24775
820.09390	0.24709
820.57603	0.24641
821.05815	0.24572
821.54028	0.24503
822.02240	0.24433
822.50453	0.24362
822.98665	0.24291
823.46877	0.24219
823.95090	0.24146
824.43302	0.24073
824.91515	0.24000
825.39727	0.23927
825.87940	0.23853
826.36152	0.23779
826.84365	0.23704
827.32577	0.23628
827.80790	0.23552
828.29002	0.23476
828.77214	0.23400
829.25427	0.23324
829.73639	0.23249
830.21852	0.23175
830.70064	0.23101
831.18277	0.23028
831.66489	0.22954
832.14702	0.22880
832.62914	0.22806
833.11127	0.22733
833.59339	0.22660
834.07551	0.22587
834.55764	0.22516
835.03976	0.22446
835.52189	0.22377
836.00401	0.22309
836.48614	0.22241
836.96826	0.22173
837.45039	0.22106
837.93251	0.22038
838.41464	0.21971
838.89676	0.21904
839.37888	0.21838
839.86101	0.21772
840.34313	0.21706
840.82526	0.21640
841.30738	0.21573
841.78951	0.21505
842.27163	0.21436
842.75376	0.21365
843.23588	0.21293
843.71801	0.21221
844.20013	0.21149
844.68226	0.21079
845.16438	0.21010
845.64650	0.20942
846.12863	0.20876
846.61075	0.20810
847.09288	0.20745
847.57500	0.20679
848.05713	0.20614
848.53925	0.20548
849.02138	0.20482
849.50350	0.20416
849.98563	0.20351
850.46775	0.20285
850.94987	0.20219
851.43200	0.20152
851.91412	0.20085
852.39625	0.20017
852.87837	0.19949
853.36050	0.19880
853.84262	0.19812
854.32475	0.19745
854.80687	0.19679
855.28900	0.19613
855.77112	0.19548
856.25324	0.19483
856.73537	0.19418
857.21749	0.19351
857.69962	0.19284
858.18174	0.19216
858.66387	0.19148
859.14599	0.19080
859.62812	0.19012
860.11024	0.18946
860.59237	0.18881
861.07449	0.18816
861.55661	0.18752
862.03874	0.18689
862.52086	0.18626
863.00299	0.18564
863.48511	0.18501
863.96724	0.18439
864.44936	0.18377
864.93149	0.18315
865.41361	0.18254
865.89574	0.18192
866.37786	0.18130
866.85998	0.18066
867.34211	0.18002
867.82423	0.17935
868.30636	0.17868
868.78848	0.17799
869.27061	0.17729
869.75273	0.17660
870.23486	0.17593
870.71698	0.17526
871.19911	0.17462
871.68123	0.17399
872.16335	0.17336
872.64548	0.17273
873.12760	0.17209
873.60973	0.17145
874.09185	0.17081
874.57398	0.17018
875.05610	0.16956
875.53823	0.16896
876.02035	0.16837
876.50248	0.16779
876.98460	0.16722
877.46673	0.16664
877.94885	0.16604
878.43097	0.16543
878.91310	0.16481
879.39522	0.16418
879.87735	0.16355
880.35947	0.16293
880.84160	0.16232
881.32372	0.16171
881.80585	0.16112
882.28797	0.16053
882.77010	0.15994
883.25222	0.15934
883.73434	0.15875
884.21647	0.15816
884.69859	0.15758
885.18072	0.15701
885.66284	0.15644
886.14497	0.15589
886.62709	0.15534
887.10922	0.15481
887.59134	0.15428
888.07347	0.15375
888.55559	0.15322
889.03771	0.15269
889.51984	0.15215
890.00196	0.15159
890.48409	0.15103
890.96621	0.15045
891.44834	0.14987
891.93046	0.14928
892.41259	0.14870
892.89471	0.14812
893.37684	0.14756
893.85896	0.14700
894.34108	0.14645
894.82321	0.14591
895.30533	0.14537
895.78746	0.14484
896.26958	0.14430
896.75171	0.14377
897.23383	0.14322
897.71596	0.14268
898.19808	0.14213
898.68021	0.14157
899.16233	0.14101
899.64445	0.14046
900.12658	0.13991
900.60870	0.13937
901.09083	0.13884
901.57295	0.13832
902.05508	0.13781
902.53720	0.13730
903.01933	0.13679
903.50145	0.13628
903.98358	0.13575
904.46570	0.13521
904.94783	0.13466
905.42995	0.13410
905.91207	0.13352
906.39420	0.13295
906.87632	0.13238
907.35845	0.13181
907.84057	0.13124
908.32270	0.13068
908.80482	0.13012
909.28695	0.12958
909.76907	0.12904
910.25120	0.12851
910.73332	0.12798
911.21544	0.12744
911.69757	0.12691
912.17969	0.12636
912.66182	0.12581
913.14394	0.12524
913.62607	0.12467
914.10819	0.12408
914.59032	0.12349
915.07244	0.12290
915.55457	0.12231
916.03669	0.12171
916.51881	0.12111
917.00094	0.12050
917.48306	0.11987
917.96519	0.11922
918.44731	0.11856
918.92944	0.11789
919.41156	0.11720
919.89369	0.11651
920.37581	0.11581
920.85794	0.11511
921.34006	0.11442
921.82218	0.11372
922.30431	0.11303
922.78643	0.11233
923.26856	0.11164
923.75068	0.11093
924.23281	0.11022
924.71493	0.10950
925.19706	0.10877
925.67918	0.10804
926.16131	0.10731
926.64343	0.10659
927.12555	0.10587
927.60768	0.10517
928.08980	0.10447
928.57193	0.10379
929.05405	0.10310
929.53618	0.10240
930.01830	0.10170
930.50043	0.10098
930.98255	0.10024
931.46468	0.09949
931.94680	0.09872
932.42892	0.09794
932.91105	0.09716
933.39317	0.09638
933.87530	0.09561
934.35742	0.09483
934.83955	0.09407
935.32167	0.09332
935.80380	0.09257
936.28592	0.09183
936.76805	0.09109
937.25017	0.09035
937.73230	0.08960
938.21442	0.08885
938.69654	0.08808
939.17867	0.08731
939.66079	0.08654
940.14292	0.08576
940.62504	0.08498
941.10717	0.08422
941.58929	0.08346
942.07142	0.08272
942.55354	0.08199
943.03567	0.08127
943.51779	0.08056
943.99991	0.07984
944.48204	0.07912
944.96416	0.07841
945.44629	0.07769
945.92841	0.07698
946.41054	0.07629
946.89266	0.07560
947.37479	0.07492
947.85691	0.07426
948.33904	0.07360
948.82116	0.07295
949.30328	0.07231
949.78541	0.07167
950.26753	0.07103
950.74966	0.07041
951.23178	0.06979
951.71391	0.06917
952.19603	0.06857
952.67816	0.06797
953.16028	0.06738
953.64241	0.06679
954.12453	0.06620
954.60665	0.06562
955.08878	0.06503
955.57090	0.06443
956.05303	0.06384
956.53515	0.06324
957.01728	0.06264
957.49940	0.06204
957.98153	0.06144
958.46365	0.06084
958.94578	0.06025
959.42790	0.05965
959.91002	0.05904
960.39215	0.05843
960.87427	0.05781
961.35640	0.05718
961.83852	0.05656
962.32065	0.05593
962.80277	0.05532
963.28490	0.05471
963.76702	0.05411
964.24915	0.05353
964.73127	0.05295
965.21340	0.05239
965.69552	0.05183
966.17764	0.05129
966.65977	0.05076
967.14189	0.05026
967.62402	0.04977
968.10614	0.04930
968.58827	0.04885
969.07039	0.04843
969.55252	0.04802
970.03464	0.04762
970.51677	0.04724
970.99889	0.04686
971.48101	0.04648
971.96314	0.04610
972.44526	0.04572
972.92739	0.04535
973.40951	0.04499
973.89164	0.04464
974.37376	0.04432
974.85589	0.04401
975.33801	0.04373
975.82014	0.04348
976.30226	0.04324
976.78438	0.04300
977.26651	0.04278
977.74863	0.04256
978.23076	0.04234
978.71288	0.04212
979.19501	0.04190
979.67713	0.04169
980.15926	0.04149
980.64138	0.04129
981.12351	0.04111
981.60563	0.04094
982.08775	0.04077
982.56988	0.04062
983.05200	0.04046
983.53413	0.04031
984.01625	0.04016
984.49838	0.04000
984.98050	0.03985
985.46263	0.03970
985.94475	0.03955
986.42688	0.03940
986.90900	0.03925
987.39112	0.03910
987.87325	0.03896
988.35537	0.03882
988.83750	0.03869
989.31962	0.03856
989.80175	0.03843
990.28387	0.03830
990.76600	0.03817
991.24812	0.03805
991.73025	0.03793
992.21237	0.03782
992.69449	0.03770
993.17662	0.03759
993.65874	0.03747
994.14087	0.03735
994.62299	0.03722
995.10512	0.03709
995.58724	0.03695
996.06937	0.03682
996.55149	0.03670
997.03362	0.03659
997.51574	0.03649
997.99787	0.03640
998.47999	0.03633
998.96211	0.03625
999.44424	0.03618
999.92636	0.03610
1000.40849	0.03602
1000.89061	0.03593
1001.37274	0.03584
1001.85486	0.03575
1002.33699	0.03567
1002.81911	0.03558
1003.30124	0.03550
1003.78336	0.03541
1004.26548	0.03533
1004.74761	0.03524
1005.22973	0.03516
1005.71186	0.03507
1006.19398	0.03499
1006.67611	0.03491
1007.15823	0.03482
1007.64036	0.03474
1008.12248	0.03466
1008.60461	0.03457
1009.08673	0.03449
1009.56885	0.03441
1010.05098	0.03433
1010.53310	0.03424
1011.01523	0.03415
1011.49735	0.03406
1011.97948	0.03396
1012.46160	0.03386
1012.94373	0.03374
1013.42585	0.03363
1013.90798	0.03352
1014.39010	0.03342
1014.87222	0.03332
1015.35435	0.03323
1015.83647	0.03314
1016.31860	0.03306
1016.80072	0.03298
1017.28285	0.03291
1017.76497	0.03283
1018.24710	0.03275
1018.72922	0.03267
1019.21135	0.03259
1019.69347	0.03250
1020.17559	0.03240
1020.65772	0.03231
1021.13984	0.03221
1021.62197	0.03210
1022.10409	0.03200
1022.58622	0.03191
1023.06834	0.03182
1023.55047	0.03174
1024.03259	0.03166
1024.51472	0.03159
1024.99684	0.03153
1025.47897	0.03148
1025.96109	0.03143
1026.44321	0.03138
1026.92534	0.03133
1027.40746	0.03128
1027.88959	0.03122
1028.37171	0.03116
1028.85384	0.03108
1029.33596	0.03099
1029.81809	0.03090
1030.30021	0.03080
1030.78234	0.03071
1031.26446	0.03062
1031.74658	0.03053
1032.22871	0.03045
1032.71083	0.03038
1033.19296	0.03030
1033.67508	0.03023
1034.15721	0.03015
1034.63933	0.03008
1035.12146	0.03000
1035.60358	0.02992
1036.08571	0.02985
1036.56783	0.02978
1037.04995	0.02970
1037.53208	0.02962
1038.01420	0.02954
1038.49633	0.02945
1038.97845	0.02935
1039.46058	0.02925
1039.94270	0.02916
1040.42483	0.02906
1040.90695	0.02898
1041.38908	0.02891
1041.87120	0.02884
1042.35332	0.02878
1042.83545	0.02873
1043.31757	0.02868
1043.79970	0.02863
1044.28182	0.02859
1044.76395	0.02855
1045.24607	0.02851
1045.72820	0.02847
1046.21032	0.02844
1046.69245	0.02841
1047.17457	0.02837
1047.65669	0.02833
1048.13882	0.02828
1048.62094	0.02822
1049.10307	0.02816
1049.58519	0.02808
1050.06732	0.02801
1050.54944	0.02794
1051.03157	0.02787
1051.51369	0.02782
1051.99582	0.02779
1052.47794	0.02777
1052.96006	0.02776
1053.44219	0.02776
1053.92431	0.02775
1054.40644	0.02774
1054.88856	0.02771
1055.37069	0.02767
1055.85281	0.02762
1056.33494	0.02756
1056.81706	0.02749
1057.29919	0.02742
1057.78131	0.02735
1058.26344	0.02728
1058.74556	0.02720
1059.22768	0.02713
1059.70981	0.02706
1060.19193	0.02700
1060.67406	0.02693
1061.15618	0.02687
1061.63831	0.02681
1062.12043	0.02675
1062.60256	0.02670
1063.08468	0.02665
1063.56681	0.02660
1064.04893	0.02655
1064.53105	0.02650
1065.01318	0.02645
1065.49530	0.02639
1065.97743	0.02632
1066.45955	0.02625
1066.94168	0.02617
1067.42380	0.02610
1067.90593	0.02603
1068.38805	0.02596
1068.87018	0.02590
1069.35230	0.02585
1069.83442	0.02581
1070.31655	0.02577
1070.79867	0.02573
1071.28080	0.02570
1071.76292	0.02567
1072.24505	0.02563
1072.72717	0.02559
1073.20930	0.02554
1073.69142	0.02549
1074.17355	0.02543
1074.65567	0.02537
1075.13779	0.02531
1075.61992	0.02525
1076.10204	0.02520
1076.58417	0.02516
1077.06629	0.02511
1077.54842	0.02506
1078.03054	0.02502
1078.51267	0.02496
1078.99479	0.02490
1079.47692	0.02484
1079.95904	0.02478
1080.44116	0.02471
1080.92329	0.02465
1081.40541	0.02458
1081.88754	0.02452
1082.36966	0.02445
1082.85179	0.02437
1083.33391	0.02430
1083.81604	0.02423
1084.29816	0.02415
1084.78029	0.02409
1085.26241	0.02402
1085.74454	0.02397
1086.22666	0.02392
1086.70878	0.02387
1087.19091	0.02382
1087.67303	0.02376
1088.15516	0.02369
1088.63728	0.02361
1089.11941	0.02352
1089.60153	0.02342
1090.08366	0.02333
1090.56578	0.02324
1091.04791	0.02316
1091.53003	0.02309
1092.01215	0.02302
1092.49428	0.02296
1092.97640	0.02290
1093.45853	0.02283
1093.94065	0.02276
1094.42278	0.02269
1094.90490	0.02261
1095.38703	0.02253
1095.86915	0.02246
1096.35128	0.02239
1096.83340	0.02232
1097.31552	0.02226
1097.79765	0.02220
1098.27977	0.02213
1098.76190	0.02207
1099.24402	0.02201
1099.72615	0.02195
1100.20827	0.02188
1100.69040	0.02182
1101.17252	0.02175
1101.65465	0.02168
1102.13677	0.02160
1102.61889	0.02153
1103.10102	0.02145
1103.58314	0.02137
1104.06527	0.02130
1104.54739	0.02123
1105.02952	0.02117
1105.51164	0.02110
1105.99377	0.02104
1106.47589	0.02097
1106.95802	0.02090
1107.44014	0.02082
1107.92226	0.02074
1108.40439	0.02066
1108.88651	0.02058
1109.36864	0.02050
1109.85076	0.02042
1110.33289	0.02035
1110.81501	0.02027
1111.29714	0.02020
1111.77926	0.02012
1112.26139	0.02004
1112.74351	0.01996
1113.22563	0.01988
1113.70776	0.01981
1114.18988	0.01974
1114.67201	0.01968
1115.15413	0.01961
1115.63626	0.01955
1116.11838	0.01950
1116.60051	0.01944
1117.08263	0.01938
1117.56476	0.01933
1118.04688	0.01927
1118.52901	0.01921
1119.01113	0.01915
1119.49325	0.01909
1119.97538	0.01902
1120.45750	0.01897
1120.93963	0.01891
1121.42175	0.01887
1121.90388	0.01883
1122.38600	0.01881
1122.86813	0.01879
1123.35025	0.01878
1123.83238	0.01876
1124.31450	0.01873
1124.79662	0.01870
1125.27875	0.01865
1125.76087	0.01859
1126.24300	0.01853
1126.72512	0.01846
1127.20725	0.01840
1127.68937	0.01835
1128.17150	0.01830
1128.65362	0.01827
1129.13575	0.01823
1129.61787	0.01820
1130.09999	0.01816
1130.58212	0.01812
1131.06424	0.01807
1131.54637	0.01802
1132.02849	0.01797
1132.51062	0.01791
1132.99274	0.01785
1133.47487	0.01780
1133.95699	0.01774
1134.43912	0.01767
1134.92124	0.01761
1135.40336	0.01754
1135.88549	0.01747
1136.36761	0.01740
1136.84974	0.01733
1137.33186	0.01726
1137.81399	0.01718
1138.29611	0.01712
1138.77824	0.01705
1139.26036	0.01699
1139.74249	0.01694
1140.22461	0.01690
1140.70673	0.01686
1141.18886	0.01683
1141.67098	0.01680
1142.15311	0.01677
1142.63523	0.01674
1143.11736	0.01671
1143.59948	0.01668
1144.08161	0.01666
1144.56373	0.01663
1145.04586	0.01661
1145.52798	0.01660
1146.01010	0.01658
1146.49223	0.01656
1146.97435	0.01654
1147.45648	0.01652
1147.93860	0.01649
1148.42073	0.01646
1148.90285	0.01643
1149.38498	0.01639
1149.86710	0.01635
1150.34923	0.01631
1150.83135	0.01626
1151.31348	0.01622
1151.79560	0.01618
1152.27772	0.01614
1152.75985	0.01611
1153.24197	0.01608
1153.72410	0.01605
1154.20622	0.01601
1154.68835	0.01597
1155.17047	0.01592
1155.65260	0.01587
1156.13472	0.01580
1156.61685	0.01573
1157.09897	0.01567
1157.58109	0.01560
1158.06322	0.01554
1158.54534	0.01548
1159.02747	0.01542
1159.50959	0.01537
1159.99172	0.01532
1160.47384	0.01526
1160.95597	0.01521
1161.43809	0.01517
