Repository: mireiasainz/ATRToolkit

This folder contains the code used to perform the calibration procedure and determine the permittivity presented in the article "Permittivity determination of inorganic nanoparticles by ATR spectroscopy: comparison with reflectance techniques and limitations" by Sainz-Menchón et al.

The following files are included:

polarization_fraction.ipynb: Jupyter notebook for determining the polarization fraction induced by the spectrometer and ATR setup.

permittivity_determination.ipynb: Jupyter notebook for determining the permittivity of inorganic nanoparticles. The code is demonstrated using the delta-Al₂O₃ sample data presented in the paper.

module.py: Python module containing all the functions used in both Jupyter notebooks.

ATR_absorbance_H2O.dat: Experimental ATR absorbance data for distilled water.

ATR_absorbance_delta_Al2O3_NPs.dat: Experimental ATR absorbance data for delta-Al₂O₃ nanoparticles.

ATR_absorbance_gamma_Al2O3_NPs.dat: Experimental ATR absorbance data for gamma-Al₂O₃ nanoparticles.

Reference_permittivity_gammadelta_Al2O3_spectrochimica.csv: Reference permittivity values for delta- and gamma-Al₂O₃ from González de Arrieta et al. (DOI: 10.1016/j.saa.2023.122795).

requirements.txt: List of all the exact packages and their versions needed to reproduce the environment and run the project. You can easily install the packages using pip.

File: Reference_permittivity_gammadelta_Al2O3_spectrochimica.csv (part 1 of 8)
W / cm-1,R Gamma,R Delta,W / cm-1,Eps KKG Gamma Real,Eps KKG Gamma Imag,Eps KKG Delta Real,Eps KKG Delta Imag,W / cm-1,Eps Fit Gamma Real,Eps Fit Gamma Imag,Eps Fit Delta Real,Eps Fit Delta Imag
98.36428,0.08053,0.06785,100.293,10.58569,2.27025,10.34594,2.36407,0,10.99195,0,10.56216,0
100.293,0.08163,0.06915,102.222,10.80058,2.50934,10.35198,2.48874,2.001,10.99175,0.04917,10.56204,0.04077
102.2217,0.08361,0.06944,104.15,10.56989,2.77799,10.22486,2.59824,4.002,10.99112,0.09833,10.56169,0.08154
104.1504,0.08271,0.06891,106.079,10.23016,2.75197,10.07107,2.65372,6.003,10.99007,0.14748,10.56111,0.1223
106.0791,0.08036,0.06811,108.008,10.08519,2.53854,9.85253,2.50581,8.004,10.9886,0.19661,10.5603,0.16306
108.0078,0.07882,0.06645,109.936,10.19932,2.37982,9.93295,2.3291,10.005,10.98672,0.24571,10.55925,0.20381
109.9365,0.07922,0.06656,111.865,10.39896,2.4268,10.16787,2.41324,12.006,10.98442,0.29479,10.55797,0.24455
111.8653,0.0807,0.06817,113.794,10.43638,2.57255,10.12021,2.562,14.007,10.9817,0.34383,10.55646,0.28528
113.794,0.0813,0.0682,115.723,10.36757,2.65576,10.0223,2.57186,16.008,10.97856,0.39284,10.55472,0.326
115.7227,0.08104,0.06763,117.651,10.33639,2.69151,10.0756,2.61528,18.009,10.97501,0.44179,10.55274,0.3667
117.6514,0.08092,0.06805,119.58,10.33984,2.75965,10.06875,2.72854,20.01001,10.97104,0.49069,10.55053,0.40739
119.5801,0.08112,0.06827,121.509,10.28962,2.84511,9.99216,2.85207,22.01101,10.96666,0.53953,10.54809,0.44806
121.5088,0.08101,0.06811,123.438,10.18678,2.86008,9.84268,2.94688,24.01201,10.96186,0.5883,10.54542,0.48871
123.4375,0.08036,0.06746,125.366,10.15727,2.8341,9.62459,2.91736,26.01301,10.95664,0.63701,10.54251,0.52933
125.3662,0.08009,0.06608,127.295,10.19915,2.88772,9.49158,2.81543,28.01401,10.95102,0.68563,10.53937,0.56993
127.295,0.08052,0.06501,129.224,10.14036,2.98442,9.39511,2.67898,30.01501,10.94498,0.73417,10.53599,0.61051
129.2237,0.0804,0.06407,131.152,9.97706,2.93449,9.32596,2.41658,32.01601,10.93854,0.78263,10.53239,0.65105
131.1524,0.07916,0.063,133.081,9.97722,2.79016,9.51742,2.12556,34.01701,10.93168,0.83098,10.52855,0.69157
133.0811,0.07875,0.06356,135.01,10.17327,2.79099,10.00966,2.13662,36.01801,10.92441,0.87924,10.52447,0.73205
135.0098,0.08008,0.06665,136.939,10.28398,2.95312,10.31009,2.53721,38.01901,10.91674,0.92738,10.52017,0.7725
136.9385,0.08127,0.06929,138.867,10.23561,3.12698,10.10694,2.87515,40.02001,10.90867,0.97541,10.51563,0.8129
138.8672,0.08145,0.06885,140.796,10.10917,3.22405,9.81702,2.86652,42.02101,10.90019,1.02332,10.51086,0.85327
140.7959,0.08091,0.0671,142.725,9.97701,3.20256,9.78942,2.75304,44.02201,10.89131,1.0711,10.50585,0.8936
142.7246,0.07997,0.06665,144.653,9.96579,3.14947,9.90191,2.75017,46.02301,10.88203,1.11875,10.50062,0.93388
144.6534,0.07973,0.06732,146.582,10.03974,3.20413,9.96723,2.82321,48.02401,10.87235,1.16626,10.49515,0.97411
146.5821,0.08039,0.06789,148.511,10.01299,3.31374,10.02505,2.96943,50.02501,10.86228,1.21362,10.48945,1.01429
148.5108,0.08056,0.0686,150.44,9.90731,3.36392,9.98231,3.20431,52.02601,10.85181,1.26083,10.48351,1.05442
150.4395,0.08003,0.06897,152.368,9.82598,3.35304,9.71074,3.31177,54.02701,10.84095,1.30788,10.47735,1.09449
152.3682,0.07946,0.06769,154.297,9.7954,3.3112,9.44711,3.17746,56.02801,10.82971,1.35476,10.47095,1.13451
154.2969,0.07912,0.06575,156.226,9.84281,3.33772,9.39345,2.92424,58.02901,10.81807,1.40146,10.46433,1.17446
156.2256,0.07952,0.06471,158.154,9.83128,3.43196,9.58841,2.76681,60.03002,10.80606,1.44799,10.45747,1.21435
158.1543,0.07976,0.06547,160.083,9.71442,3.45938,9.86888,2.87038,62.03102,10.79366,1.49434,10.45039,1.25417
160.083,0.07909,0.06742,162.012,9.63588,3.4088,9.92666,3.13303,64.03202,10.78089,1.54048,10.44307,1.29392
162.0118,0.0784,0.06845,163.94,9.6326,3.34239,9.73788,3.26056,66.03302,10.76775,1.58643,10.43553,1.3336
163.9405,0.07815,0.0677,165.869,9.6898,3.31647,9.59084,3.18849,68.03402,10.75423,1.63218,10.42776,1.3732
165.8692,0.07844,0.06663,167.798,9.75681,3.3486,9.64628,3.12268,70.03502,10.74035,1.6777,10.41977,1.41273
167.7979,0.07899,0.06677,169.727,9.7961,3.42311,9.76518,3.21512,72.03602,10.72611,1.72301,10.41155,1.45217
169.7266,0.0795,0.06773,171.655,9.79346,3.52408,9.73704,3.39895,74.03702,10.71151,1.76809,10.4031,1.49152
171.6553,0.07983,0.0681,173.584,9.72636,3.59638,9.53571,3.47906,76.03802,10.69656,1.81294,10.39444,1.53078
173.584,0.07965,0.06718,175.513,9.65039,3.61343,9.33422,3.37332,78.03902,10.68125,1.85754,10.38555,1.56995
175.5127,0.07922,0.06568,177.441,9.61096,3.61202,9.28721,3.17299,80.04002,10.66561,1.9019,10.37644,1.60902
177.4415,0.07896,0.06479,179.37,9.58742,3.60726,9.41654,3.02166,82.04102,10.64962,1.946,10.36712,1.64799
179.3702,0.07879,0.06512,181.299,9.58111,3.60753,9.6315,3.02079,84.04202,10.6333,1.98984,10.35758,1.68686
181.2989,0.07875,0.0664,183.228,9.58335,3.62536,9.77809,3.15958,86.04302,10.61665,2.03341,10.34783,1.72562
183.2276,0.07883,0.06765,185.156,9.5715,3.64346,9.76996,3.28938,88.04402,10.59968,2.07671,10.33786,1.76427
185.1563,0.07882,0.06797,187.085,9.56196,3.66283,9.73129,3.30496,90.04502,10.58239,2.11972,10.32769,1.8028
187.085,0.07883,0.06779,189.014,9.54282,3.67452,9.8323,3.35762,92.04602,10.56479,2.16244,10.31731,1.84122
189.0137,0.07875,0.06853,190.942,9.52671,3.64875,9.91759,3.56335,94.04702,10.54689,2.20486,10.30672,1.87951
190.9424,0.07855,0.06963,192.871,9.57641,3.64031,9.78992,3.74177,96.04802,10.52869,2.24698,10.29594,1.91768
192.8711,0.07884,0.06946,194.8,9.63952,3.70079,9.61225,3.76418,98.04902,10.51021,2.28879,10.28495,1.95571
194.7998,0.07947,0.06853,196.729,9.63305,3.76292,9.53817,3.73635,100.05,10.49144,2.33028,10.27377,1.99361
196.7286,0.07966,0.06802,198.657,9.61862,3.77946,9.50266,3.70948,102.051,10.4724,2.37145,10.2624,2.03138
198.6573,0.07963,0.06773,200.586,9.66188,3.81765,9.4912,3.67146,104.052,10.45309,2.41228,10.25084,2.069
200.586,0.08005,0.06754,202.515,9.69492,3.91237,9.53587,3.65795,106.053,10.43352,2.45278,10.2391,2.10647
202.5147,0.08062,0.06775,204.443,9.65783,3.99827,9.60135,3.7188,108.054,10.41371,2.49293,10.22718,2.1438
204.4434,0.08072,0.06832,206.372,9.60537,4.03339,9.59827,3.83019,110.055,10.39366,2.53273,10.21509,2.18097
206.3721,0.08053,0.06867,208.301,9.59506,4.05457,9.49917,3.85281,112.056,10.37338,2.57217,10.20282,2.21799
208.3008,0.08055,0.06819,210.23,9.612,4.11805,9.47595,3.82048,114.057,10.35289,2.61125,10.19039,2.25485
210.2295,0.08091,0.06795,212.158,9.58655,4.2083,9.52372,3.8653,116.058,10.33219,2.64996,10.17779,2.29154
212.1583,0.08112,0.06837,214.087,9.5083,4.25906,9.48461,3.90881,118.059,10.31129,2.6883,10.16504,2.32806
214.087,0.08085,0.0683,216.016,9.44218,4.26278,9.44001,3.88828,120.06,10.2902,2.72625,10.15215,2.36441
216.0157,0.08046,0.06798,217.944,9.41378,4.25673,9.46477,3.86832,122.061,10.26895,2.76382,10.13911,2.40059
217.9444,0.08026,0.06805,219.873,9.40485,4.24845,9.50984,3.87051,124.062,10.24754,2.80099,10.12593,2.43659
219.8731,0.08017,0.06831,221.802,9.42405,4.25367,9.57209,3.8857,126.063,10.22598,2.83776,10.11262,2.4724
221.8018,0.08031,0.06871,223.731,9.45737,4.29984,9.67326,3.98489,128.064,10.20428,2.87414,10.09919,2.50803
223.7305,0.08071,0.06961,225.659,9.45906,4.37001,9.69092,4.17907,130.065,10.18247,2.91011,10.08564,2.54348
225.6592,0.08102,0.07038,227.588,9.42542,4.42171,9.53365,4.26398,132.066,10.16056,2.94566,10.07198,2.57873
227.588,0.08104,0.06983,229.517,9.39591,4.44646,9.42194,4.20296,134.067,10.13856,2.98081,10.05822,2.61379
229.5167,0.08097,0.069,231.445,9.39175,4.48402,9.45295,4.17032,136.068,10.11648,3.01553,10.04437,2.64865
231.4454,0.08111,0.06905,233.374,9.37205,4.53089,9.48287,4.17487,138.069,10.09435,3.04984,10.03044,2.68331
233.3741,0.0812,0.06923,235.303,9.33771,4.541,9.51539,4.1672,140.07,10.07218,3.08373,10.01643,2.71777
235.3028,0.08104,0.06938,237.232,9.35238,4.56383,9.60769,4.22211,142.071,10.05,3.11719,10.00235,2.75203
237.2315,0.08123,0.07008,239.16,9.36709,4.64417,9.65544,4.34157,144.072,10.02781,3.15023,9.98822,2.78609
239.1602,0.08168,0.07077,241.089,9.30956,4.70522,9.62321,4.43752,146.073,10.00563,3.18284,9.97405,2.81993
241.0889,0.08162,0.07095,243.018,9.24644,4.70109,9.58465,4.50031,148.074,9.98349,3.21503,9.95984,2.85357
243.0176,0.08123,0.07098,244.946,9.24484,4.69233,9.54889,4.53963,150.075,9.96141,3.2468,9.9456,2.887
244.9463,0.08118,0.07094,246.875,9.26657,4.72516,9.52427,4.55532,152.076,9.93941,3.27814,9.93135,2.92022
246.8751,0.08146,0.07087,248.804,9.25707,4.76704,9.52827,4.56284,154.077,9.9175,3.30907,9.9171,2.95323
248.8038,0.0816,0.07092,250.732,9.23423,4.77838,9.56211,4.5712,156.078,9.89571,3.33958,9.90286,2.98603
250.7325,0.08152,0.07113,252.661,9.2435,4.77751,9.6361,4.62907,158.079,9.87407,3.36969,9.88865,3.01862
252.6612,0.08157,0.07174,254.59,9.28743,4.78478,9.68559,4.76231,160.08,9.85259,3.39939,9.87447,3.051
254.5899,0.08186,0.07251,256.519,9.3673,4.84602,9.63543,4.86916,162.081,9.8313,3.4287,9.86035,3.08317
256.5186,0.08261,0.07267,258.447,9.42328,4.99897,9.57437,4.88739,164.082,9.81023,3.45762,9.84629,3.11513
258.4473,0.08365,0.07243,260.376,9.35889,5.15016,9.59757,4.90031,166.083,9.78939,3.48617,9.83231,3.1469
260.376,0.08401,0.0726,262.305,9.22897,5.18614,9.65643,4.97044,168.084,9.76882,3.51435,9.81843,3.17846
262.3048,0.08346,0.07318,264.233,9.17078,5.1368,9.68489,5.08148,170.085,9.74853,3.54218,9.80466,3.20982
264.2335,0.08289,0.07377,266.162,9.224,5.12496,9.66955,5.1935,172.086,9.72855,3.56968,9.79102,3.24099
266.1622,0.08313,0.07415,268.091,9.29959,5.21584,9.629,5.28049,174.087,9.70892,3.59685,9.77753,3.27197
268.0909,0.084,0.07431,270.02,9.29129,5.34987,9.58965,5.3384,176.088,9.68964,3.62373,9.7642,3.30276
270.0196,0.08462,0.07436,271.948,9.20445,5.41391,9.57234,5.37491,178.089,9.67076,3.65032,9.75105,3.33338
271.9483,0.08447,0.07443,273.877,9.15211,5.39331,9.5907,5.42914,180.09,9.65229,3.67666,9.7381,3.36383
273.877,0.08408,0.07475,275.806,9.20094,5.39999,9.61138,5.50875,182.091,9.63426,3.70276,9.72537,3.39411
275.8057,0.08438,0.07519,277.734,9.27449,5.50045,9.62454,5.58239,184.092,9.61669,3.72865,9.71289,3.42424
277.7344,0.08529,0.07557,279.663,9.27969,5.64494,9.66333,5.70143,186.093,9.59962,3.75437,9.70067,3.45423
279.6632,0.08606,0.07627,281.592,9.21659,5.77158,9.65918,5.86314,188.094,9.58305,3.77994,9.68874,3.48408
281.5919,0.08639,0.07696,283.521,9.12328,5.83254,9.59096,5.9737,190.095,9.56702,3.80539,9.67711,3.51382
283.5206,0.08623,0.07714,285.449,9.06942,5.83943,9.55275,6.05831,192.096,9.55155,3.83077,9.66581,3.54344
285.4493,0.08599,0.07735,287.378,9.08353,5.88711,9.53423,6.18543,194.097,9.53665,3.8561,9.65487,3.57298
287.378,0.08632,0.07785,289.307,9.0832,5.99041,9.46587,6.29744,196.098,9.52235,3.88144,9.64432,3.60244
289.3067,0.08688,0.07807,291.235,9.02854,6.0767,9.40053,6.35782,198.099,9.50866,3.90682,9.63417,3.63184
291.2354,0.08708,0.07807,293.164,8.97121,6.12965,9.38704,6.44966,200.1001,9.49561,3.93229,9.62445,3.66121
293.1641,0.08709,0.07845,295.093,8.93962,6.16448,9.3565,6.56379,202.1011,9.48319,3.9579,9.6152,3.69056
295.0928,0.08713,0.07887,297.022,8.94714,6.2112,9.31503,6.65906,204.1021,9.47143,3.98369,9.60645,3.71992
297.0216,0.08743,0.07916,298.95,8.97402,6.33652,9.29653,6.80438,206.1031,9.46033,4.00973,9.59821,3.74933
298.9503,0.08827,0.0798,300.879,8.92916,6.503,9.21802,6.98362,208.1041,9.4499,4.03606,9.59053,3.77879
300.879,0.08901,0.08038,302.808,8.80937,6.61046,9.07163,7.07519,210.1051,9.44014,4.06275,9.58344,3.80836
302.8077,0.08908,0.08027,304.736,8.70129,6.66154,8.98661,7.08694,212.1061,9.43105,4.08985,9.57697,3.83806
304.7364,0.08889,0.08,306.665,8.62751,6.71184,9.01026,7.16736,214.1071,9.42263,4.11743,9.57115,3.86794
306.6651,0.08886,0.08051,308.594,8.55945,6.76014,9.02902,7.36968,216.1081,9.41487,4.14555,9.56602,3.89803
308.5938,0.08885,0.08164,310.522,8.50517,6.80241,8.9521,7.60392,218.1091,9.40775,4.17427,9.56162,3.92839
310.5225,0.08887,0.0826,312.451,8.46774,6.88382,8.81706,7.81594,220.1101,9.40126,4.20366,9.55798,3.95907
312.4513,0.08921,0.08327,314.38,8.39312,6.99405,8.65911,8.04628,222.1111,9.39538,4.23378,9.55514,3.99012
314.38,0.08958,0.08401,316.309,8.26952,7.06132,8.42092,8.32444,224.1121,9.39009,4.26471,9.55314,4.02162
316.3087,0.08949,0.08483,318.237,8.15693,7.08024,8.02789,8.54697,226.1131,9.38534,4.29652,9.55202,4.05362
318.2374,0.08915,0.08498,320.166,8.08297,7.09255,7.55327,8.55827,228.1141,9.38111,4.32927,9.55183,4.0862
320.1661,0.08893,0.08377,322.095,8.03357,7.1229,7.15928,8.41303,230.1151,9.37735,4.36303,9.55259,4.11946
322.0948,0.08893,0.08186,324.024,7.98278,7.19299,6.86927,8.22857,232.1161,9.37401,4.39787,9.55435,4.15348
324.0235,0.08919,0.07996,325.952,7.89074,7.27229,6.64645,7.99902,234.1171,9.37104,4.43385,9.55715,4.18838
325.9522,0.08936,0.07791,327.881,7.77238,7.29603,6.52431,7.72203,236.1181,9.36839,4.47105,9.56102,4.22426
327.8809,0.08907,0.07576,329.81,7.69027,7.29711,6.52881,7.49369,238.1191,9.36598,4.50952,9.566,4.26126
329.8096,0.08877,0.07424,331.738,7.63457,7.33302,6.58805,7.39657,240.1201,9.36374,4.54933,9.57211,4.29952
331.7384,0.08881,0.07375,333.667,7.55983,7.37968,6.59949,7.37382,242.1211,9.3616,4.59053,9.57939,4.33919
333.6671,0.08886,0.07363,335.596,7.47082,7.41525,6.56288,7.3212,244.1221,9.35947,4.63319,9.58785,4.38047
335.5958,0.08879,0.07318,337.524,7.3819,7.43965,6.54909,7.24891,246.1231,9.35726,4.67734,9.59749,4.42353
337.5245,0.08865,0.07266,339.453,7.29845,7.45763,6.56538,7.215,248.1241,9.35487,4.72303,9.60832,4.4686
339.4532,0.08849,0.07248,341.382,7.22146,7.47452,6.57487,7.20946,250.1251,9.35221,4.77031,9.6203,4.51593
341.3819,0.08835,0.07247,343.311,7.14735,7.4963,6.56764,7.22303,252.1261,9.34917,4.81921,9.6334,4.56577
343.3106,0.08826,0.07254,345.239,7.07049,7.51716,6.54566,7.2248,254.1271,9.34562,4.86976,9.64755,4.61841
345.2393,0.08816,0.07249,347.168,6.99478,7.53266,6.54805,7.20876,256.1281,9.34147,4.92198,9.66263,4.67419
347.168,0.08803,0.07239,349.097,6.93022,7.54407,6.58504,7.2669,258.1291,9.33658,4.97588,9.67849,4.73344
349.0968,0.08791,0.07288,351.026,6.87858,7.58058,6.56196,7.41617,260.1301,9.33083,5.03147,9.69492,4.79655
351.0255,0.08802,0.07381,352.954,6.8013,7.66288,6.4237,7.52354,262.1311,9.3241,5.08875,9.71164,4.86389
352.9542,0.0884,0.07417,354.883,6.65971,7.72544,6.25837,7.52219,264.1321,9.31624,5.14769,9.7283,4.93589
354.8829,0.08846,0.07375,356.812,6.49773,7.70863,6.14597,7.47585,266.1331,9.30713,5.20829,9.74441,5.01294
356.8116,0.08788,0.07316,358.74,6.37902,7.64945,6.0848,7.4349,268.1341,9.29663,5.27052,9.75939,5.09543
358.7403,0.0871,0.07273,360.669,6.30812,7.59436,6.05816,7.42523,270.1351,9.2846,5.33432,9.77251,5.1837
360.669,0.08648,0.0726,362.598,6.26857,7.55937,6.02061,7.50345,272.1361,9.27091,5.39964,9.78289,5.27799
362.5978,0.0861,0.07306,364.526,6.24085,7.57002,5.87227,7.6232,274.1371,9.25542,5.46644,9.78951,5.37839
364.5265,0.08611,0.07358,366.455,6.1804,7.62792,5.62748,7.593,276.1381,9.238,5.53462,9.7912,5.48478
366.4552,0.08641,0.07287,368.384,6.05691,7.67159,5.47273,7.39798,278.1391,9.21851,5.60411,9.78668,5.59674
368.3839,0.08645,0.07115,370.313,5.91707,7.6334,5.46798,7.27268,280.1401,9.19683,5.6748,9.77467,5.71349
370.3126,0.08581,0.07022,372.241,5.83063,7.56828,5.45921,7.28999,282.1411,9.17283,5.7466,9.754,5.83377
372.2413,0.08508,0.07033,374.17,5.76765,7.55897,5.3548,7.28352,284.1421,9.1464,5.81938,9.72378,5.9559
374.17,0.08486,0.07008,376.099,5.66277,7.54959,5.2474,7.18311,286.1431,9.11741,5.89302,9.68367,6.07774
376.0987,0.08455,0.06913,378.027,5.56451,7.45483,5.19656,7.08521,288.1441,9.08578,5.96737,9.63406,6.19693
378.0274,0.08355,0.0683,379.956,5.55042,7.37118,5.16585,7.00272,290.1451,9.05139,6.04228,9.57632,6.31112
379.9561,0.08282,0.06762,381.885,5.52682,7.43217,5.16527,6.90482,292.1461,9.01417,6.11761,9.51286,6.41846
381.8849,0.08328,0.06688,383.814,5.38414,7.44094,5.18421,6.89713,294.1471,8.97403,6.19317,9.44703,6.51803
383.8136,0.08306,0.06686,385.742,5.265,7.29385,5.11732,6.92635,296.1481,8.93091,6.26879,9.38279,6.61039
385.7423,0.08157,0.06695,387.671,5.25581,7.18768,5.00833,6.80787,298.1491,8.88475,6.34428,9.32414,6.69795
387.671,0.08064,0.06584,389.6,5.25861,7.15556,5.0149,6.62716,300.1501,8.83551,6.41947,9.27445,6.78514
389.5997,0.08037,0.06447,391.528,5.22586,7.13318,5.10478,6.57504,302.1511,8.78316,6.49414,9.23556,6.87844
391.5284,0.08011,0.06426,393.457,5.17452,7.09204,5.14174,6.58824,304.1521,8.7277,6.5681,9.20687,6.98623
393.4571,0.07965,0.06444,395.386,5.13203,7.01902,5.1483,6.53604,306.1531,8.6691,6.64114,9.18409,7.1183
395.3858,0.07893,0.06406,397.315,5.12595,6.93426,5.21121,6.50393,308.1541,8.60741,6.71305,9.15758,7.28496
397.3145,0.07818,0.06396,399.243,5.15653,6.8784,5.26722,6.58698,310.1551,8.54263,6.78362,9.11006,7.49463
399.2433,0.07776,0.06471,401.172,5.18564,6.87915,5.20238,6.69823,312.1561,8.47483,6.85264,9.01475,7.74868
401.172,0.07783,0.0654,403.101,5.17739,6.8916,5.05487,6.66759,314.1571,8.40405,6.91991,8.83707,8.03181
403.1007,0.07792,0.06486,405.029,5.14841,6.88159,4.98695,6.50413,316.1581,8.33039,6.98521,8.54699,8.30096
405.0294,0.07777,0.06347,406.958,5.12108,6.86078,5.0505,6.38153,318.1591,8.25394,7.04833,8.14583,8.48669
406.9581,0.07753,0.06267,408.887,5.10146,6.82889,5.15408,6.37137,320.1601,8.1748,7.10909,7.68938,8.52538
408.8868,0.07721,0.06283,410.815,5.08838,6.80695,5.19838,6.44265,322.1611,8.09311,7.16728,7.26916,8.40747
410.8155,0.07699,0.06347,412.744,5.06741,6.78123,5.15202,6.48331,324.1621,8.00901,7.22272,6.95546,8.186
412.7442,0.07672,0.06367,414.673,5.05918,6.72281,5.1007,6.41403,326.1631,7.92265,7.27524,6.76405,7.93405
414.673,0.07619,0.06303,416.602,5.08858,6.68105,5.12593,6.33902,328.1641,7.83422,7.32467,6.67101,7.70408
416.6017,0.07589,0.06252,418.53,5.12249,6.68597,5.18276,6.31851,330.1651,7.74388,7.37084,6.64164,7.51941
418.5304,0.07601,0.0625,420.459,5.12514,6.70477,5.23875,6.29755,332.1661,7.65186,7.41363,6.64679,7.38385
420.4591,0.07618,0.06248,422.388,5.10605,6.69827,5.30849,6.32251,334.1671,7.55834,7.4529,6.66655,7.29233
422.3878,0.07608,0.06284,424.317,5.09843,6.66475,5.34006,6.39278,336.1681,7.46357,7.48853,6.68856,7.23715
424.3165,0.07577,0.06344,426.245,5.11147,6.63952,5.32786,6.41171,338.1691,7.36777,7.52044,6.70558,7.21065
426.2452,0.07558,0.06355,428.174,5.12395,6.62129,5.33505,6.41067,340.1701,7.27118,7.54853,6.71348,7.20617
428.1739,0.07545,0.06356,430.103,5.14399,6.57214,5.35413,6.42052,342.1711,7.17405,7.57274,6.71004,7.21808
430.1026,0.07507,0.06368,432.031,5.22403,6.50069,5.38019,6.40758,344.1721,7.07664,7.59302,6.69413,7.24166
432.0314,0.07465,0.06365,433.96,5.37457,6.51399,5.43465,6.40919,346.1731,6.97921,7.60936,6.66536,7.27291
433.9601,0.07516,0.0638,435.889,5.49073,6.6734,5.51076,6.41366,348.1741,6.88202,7.62173,6.62386,7.30837
435.8888,0.07682,0.06403,437.817,5.47262,6.83581,5.6405,6.43915,350.1751,6.78533,7.63015,6.57013,7.34501
437.8175,0.07814,0.06456,439.746,5.4017,6.87786,5.77954,6.64015,352.1761,6.68942,7.63465,6.50502,7.38017
439.7462,0.07832,0.06637,441.675,5.38695,6.88209,5.76042,6.90241,354.1771,6.59455,7.63529,6.42966,7.41152
441.6749,0.07832,0.06819,443.604,5.41187,6.91862,5.6184,7.03547,356.1781,6.50097,7.63212,6.34549,7.43706
443.6036,0.07869,0.06881,445.532,5.43418,6.9855,5.48995,7.08252,358.1791,6.40895,7.62524,6.25414,7.45517
445.5323,0.07931,0.06887,447.461,5.43255,7.0746,5.39084,7.09305,360.1801,6.31875,7.61476,6.15747,7.46459
447.4611,0.08006,0.06874,449.39,5.39387,7.15684,5.32455,7.05725,362.1811,6.2306,7.6008,6.05743,7.46446
449.3898,0.08067,0.06834,451.318,5.33851,7.18974,5.32857,6.99836,364.1821,6.14474,7.58351,5.95603,7.45435
451.3185,0.08083,0.06791,453.247,5.32582,7.16945,5.39797,7.00722,366.1831,6.0614,7.56306,5.85526,7.43421
453.2472,0.08063,0.06812,455.176,5.38571,7.18486,5.45477,7.10358,368.1841,5.9808,7.53962,5.75699,7.40439
455.1759,0.08089,0.06895,457.105,5.45172,7.305,5.45394,7.20847,370.1851,5.90313,7.51339,5.66292,7.36557
457.1046,0.08205,0.06972,459.033,5.44055,7.46416,5.42719,7.28899,372.1861,5.82859,7.48458,5.57451,7.31868
459.0333,0.08337,0.07026,460.962,5.37085,7.56775,5.40688,7.3526,374.1871,5.75735,7.45342,5.49294,7.26491
460.962,0.08411,0.07069,462.891,5.30997,7.62909,5.40506,7.42486,376.1881,5.68957,7.42014,5.41912,7.20552
462.8907,0.08452,0.07122,464.82,5.27165,7.68972,5.39444,7.5466,378.1891,5.62539,7.38499,5.35366,7.1419
464.8195,0.08497,0.0721,466.748,5.24412,7.75712,5.33358,7.67147,380.1901,5.56493,7.34823,5.29689,7.0754
466.7482,0.0855,0.07292,468.677,5.21798,7.84268,5.23784,7.75625,382.1911,5.50831,7.31014,5.24889,7.00733
468.6769,0.08619,0.0734,470.606,5.17867,7.9407,5.15639,7.78025,384.1921,5.45561,7.27099,5.20955,6.93892
470.6056,0.08697,0.07346,472.534,5.12946,8.03149,5.14311,7.78806,386.1931,5.40689,7.23106,5.17855,6.87129
472.5343,0.08768,0.0735,474.463,5.08238,8.12938,5.15324,7.90613,388.1941,5.36221,7.19064,5.15547,6.8054
474.463,0.08846,0.0744,476.392,5.01375,8.25946,5.08846,8.04774,390.1951,5.32159,7.15003,5.13977,6.7421
476.3917,0.0895,0.07538,478.32,4.89788,8.37359,5.00419,8.10993,392.1961,5.28504,7.10952,5.13085,6.68208
478.3204,0.09037,0.07575,480.249,4.78087,8.42041,4.94957,8.21024,394.1971,5.25255,7.0694,5.12808,6.62592
480.2491,0.09068,0.07645,482.178,4.71143,8.46266,4.84218,8.35394,396.1981,5.22409,7.02998,5.13083,6.57407
482.1778,0.091,0.07744,484.107,4.64979,8.56643,4.68183,8.4144,398.1991,5.1996,6.99154,5.13844,6.52686
484.1066,0.09187,0.07778,486.035,4.52919,8.69809,4.56964,8.39605,400.2001,5.17901,6.95437,5.1503,6.48455
486.0353,0.09297,0.07757,487.964,4.35936,8.76607,4.52361,8.41094,402.2011,5.16223,6.91878,5.16582,6.44731
487.964,0.09353,0.07766,489.893,4.22541,8.75425,4.48778,8.47525,404.2021,5.14915,6.88502,5.18442,6.41525
489.8927,0.09342,0.07814,491.821,4.15545,8.76377,4.45,8.55614,406.2031,5.13962,6.85339,5.2056,6.38841
491.8214,0.09351,0.07875,493.75,4.09207,8.83547,4.38769,8.70366,408.2041,5.13352,6.82414,5.22885,6.36681
493.7501,0.09416,0.07987,495.679,3.99173,8.93065,4.22463,8.87861,410.2051,5.13066,6.79754,5.25374,6.35041
495.6788,0.09504,0.0812,497.608,3.8532,9.01389,4.01737,8.91508,412.2061,5.13086,6.77383,5.27983,6.33917
497.6075,0.09585,0.0815,499.536,3.70535,9.05855,3.90662,8.88869,414.2071,5.13392,6.75325,5.30676,6.33301
499.5363,0.09635,0.08132,501.465,3.57547,9.0884,3.81071,9.0052,416.2081,5.13963,6.73603,5.33417,6.33184
501.465,0.09673,0.08227,503.394,3.44686,9.13916,3.57295,9.14026,418.2091,5.14774,6.72238,5.36172,6.33558
503.3937,0.09732,0.08347,505.322,3.2974,9.18983,3.3068,9.0599,420.2101,5.158,6.71249,5.38913,6.3441
505.3224,0.09796,0.08306,507.251,3.14138,9.21616,3.21102,8.87686,422.2111,5.17016,6.70655,5.4161,6.35732
507.2511,0.09842,0.08169,509.18,2.99836,9.23583,3.24823,8.82704,424.2121,5.18393,6.70473,5.44238,6.37511
509.1798,0.09883,0.08125,511.108,2.82996,9.28881,3.26141,8.94671,426.2131,5.19903,6.70719,5.46772,6.39735
511.1085,0.09962,0.0822,513.037,2.60386,9.31149,3.14403,9.13916,428.2141,5.21515,6.71405,5.49188,6.42395
513.0372,0.1003,0.08387,514.966,2.40261,9.22664,2.90823,9.26632,430.2151,5.23197,6.72544,5.51465,6.45478
514.966,0.1,0.0852,516.895,2.28485,9.13077,2.64751,9.28451,432.2161,5.24918,6.74146,5.53579,6.48973
516.8947,0.09942,0.08577,518.823,2.18227,9.1102,2.39386,9.25365,434.2171,5.26642,6.76218,5.55512,6.52868
518.8234,0.09951,0.08601,520.752,2.0292,9.1094,2.16832,9.15259,436.2181,5.28337,6.78766,5.57242,6.57152
520.7521,0.09995,0.08569,522.681,1.85744,9.04571,2.01871,9.00855,438.2191,5.29967,6.81794,5.58749,6.61813
522.6808,0.0999,0.08488,524.61,1.75255,8.92339,1.91902,8.90399,440.2201,5.31495,6.85304,5.60014,6.66839
524.6095,0.09911,0.08428,526.538,1.73213,8.84766,1.82379,8.82653,442.2211,5.32885,6.89294,5.61019,6.72218
526.5382,0.09847,0.0839,528.467,1.67784,8.90613,1.74938,8.73951,444.2221,5.34099,6.93763,5.61742,6.77937
528.4669,0.09921,0.08339,530.396,1.4888,8.9896,1.70177,8.68188,446.2231,5.351,6.98704,5.62166,6.83983
530.3956,0.10069,0.08305,532.324,1.26292,8.93194,1.62407,8.67794,448.2241,5.3585,7.04108,5.62271,6.90341
532.3243,0.10106,0.08325,534.253,1.1216,8.80115,1.52365,8.64639,450.2251,5.3631,7.09965,5.62039,6.96997
534.2531,0.10045,0.0833,536.182,1.01498,8.72492,1.45905,8.59484,452.2261,5.36443,7.16262,5.61449,7.03936
536.1818,0.10022,0.08308,538.111,0.88592,8.66383,1.3843,8.60937,454.2271,5.3621,7.22981,5.60484,7.11141
538.1105,0.10026,0.08345,540.039,0.77513,8.56364,1.25358,8.6354,456.2281,5.35574,7.30102,5.59126,7.18595
540.0392,0.09987,0.08412,541.968,0.70971,8.47365,1.09404,8.61889,458.2291,5.34498,7.37603,5.57354,7.26278
541.9679,0.09936,0.08457,543.897,0.64766,8.4453,0.9206,8.57173,460.2301,5.32945,7.45459,5.55152,7.34171
543.8966,0.09942,0.08486,545.825,0.517,8.4666,0.74637,8.47384,462.2311,5.3088,7.53638,5.52501,7.42253
545.8253,0.10033,0.08478,547.754,0.29257,8.45075,0.65119,8.31091,464.2321,5.2827,7.6211,5.49384,7.50499
547.754,0.10147,0.08385,549.683,0.05411,8.31098,0.66969,8.19615,466.2331,5.25083,7.70838,5.45785,7.58887
549.6828,0.10165,0.08281,551.611,-0.08771,8.07714,0.62272,8.25924,468.2341,5.21289,7.79783,5.41689,7.67389
551.6115,0.10043,0.08355,553.54,-0.13376,7.86155,0.39922,8.32371,470.2351,5.1686,7.88902,5.3708,7.75978
553.5402,0.09875,0.08514,555.469,-0.1318,7.70569,0.13488,8.19671,472.2361,5.11772,7.98151,5.31945,7.84625
555.4689,0.09728,0.08545,557.398,-0.14169,7.61302,0.02123,7.94107,474.2371,5.06004,8.07479,5.26272,7.93298
557.3976,0.09648,0.08398,559.326,-0.19145,7.5374,0.03688,7.75925,476.2381,4.99537,8.16836,5.20051,8.01966
559.3263,0.09613,0.08239,561.255,-0.24093,7.43245,0.02389,7.71048,478.2391,4.92357,8.26167,5.13274,8.10593
561.255,0.09551,0.08206,563.184,-0.25602,7.32611,-0.06282,7.67479,480.2401,4.84457,8.35416,5.05934,8.19144
563.1837,0.09462,0.08227,565.112,-0.27638,7.26416,-0.16201,7.58805,482.2411,4.75831,8.44524,4.98026,8.27581
565.1124,0.09419,0.08215,567.041,-0.33987,7.21786,-0.24824,7.484,484.2421,4.66479,8.53431,4.89551,8.35867
567.0412,0.09425,0.08183,568.97,-0.42248,7.13671,-0.32079,7.37744,486.2431,4.56409,8.62077,4.80508,8.43962
568.9699,0.09415,0.08142,570.899,-0.4844,7.02252,-0.3976,7.27637,488.2441,4.45633,8.704,4.70902,8.51825
570.8986,0.09359,0.0811,572.827,-0.51152,6.90871,-0.47543,7.16128,490.2451,4.34167,8.78339,4.60742,8.59417
572.8273,0.09275,0.08069,574.756,-0.5321,6.82613,-0.53528,7.03144,492.2461,4.22038,8.85834,4.50036,8.66695
574.756,0.09215,0.08005,576.685,-0.5925,6.761,-0.58696,6.90471,494.2471,4.09275,8.92825,4.38801,8.7362
576.6847,0.09207,0.07939,578.613,-0.67055,6.6522,-0.63132,6.77001,496.2481,3.95914,8.99257,4.27054,8.80149
578.6134,0.09176,0.07862,580.542,-0.69379,6.49649,-0.64287,6.62628,498.2491,3.81999,9.05077,4.14816,8.86245
580.5421,0.09052,0.07753,582.471,-0.65752,6.36532,-0.62997,6.50858,500.2501,3.67576,9.10235,4.02113,8.91867
582.4709,0.08894,0.07646,584.4,-0.6185,6.29407,-0.64247,6.42285,502.2511,3.527,9.14687,3.88973,8.96979
584.3996,0.08789,0.07585,586.328,-0.60698,6.25431,-0.66587,6.31674,504.2521,3.37428,9.18394,3.75429,9.01546
586.3283,0.0874,0.07516,588.257,-0.61534,6.21872,-0.65168,6.19216,506.2531,3.21822,9.21321,3.61517,9.05535
588.257,0.08714,0.07401,590.186,-0.64688,6.18565,-0.61573,6.10203,508.2541,3.05948,9.23443,3.47274,9.08917
590.1857,0.08713,0.07296,592.114,-0.70451,6.13837,-0.61732,6.04804,510.2551,2.89874,9.24738,3.32745,9.11664
592.1144,0.08725,0.07252,594.043,-0.75833,6.0576,-0.6441,5.96659,512.2561,2.7367,9.25195,3.17971,9.13754
594.0431,0.08703,0.07206,595.972,-0.78732,5.962,-0.6331,5.84698,514.2571,2.57406,9.24807,3.03001,9.15168
595.9718,0.08643,0.07096,597.9,-0.79793,5.87675,-0.57375,5.74685,516.2581,2.41153,9.23577,2.87882,9.15889
597.9005,0.08574,0.0696,599.829,-0.81593,5.80844,-0.50713,5.70476,518.2591,2.2498,9.21514,2.72664,9.15908
599.8293,0.08529,0.06867,601.758,-0.85042,5.73432,-0.50156,5.70668,520.2601,2.08954,9.18633,2.57399,9.15218
601.758,0.08497,0.06864,603.687,-0.87209,5.63479,-0.52978,5.6742,522.2611,1.93142,9.14959,2.42137,9.13816
603.6867,0.08428,0.0686,605.615,-0.85103,5.53303,-0.52789,5.61118,524.2621,1.77603,9.10521,2.2693,9.11707
605.6154,0.08309,0.06804,607.544,-0.81436,5.47209,-0.54148,5.57434,526.2631,1.62395,9.05353,2.11828,9.08896
607.5441,0.0821,0.06784,609.473,-0.80631,5.45008,-0.57504,5.51797,528.2641,1.4757,8.99496,1.9688,9.05396
609.4728,0.0818,0.06765,611.402,-0.83751,5.43143,-0.57082,5.43056,530.2651,1.33174,8.92995,1.82135,9.01223
611.4015,0.08198,0.06686,613.33,-0.89849,5.38901,-0.55622,5.36822,532.2661,1.19248,8.85898,1.67639,8.96396
613.3302,0.08229,0.06619,615.259,-0.96694,5.30525,-0.55694,5.3109,534.2671,1.05828,8.78256,1.53435,8.90941
615.2589,0.08233,0.0657,617.188,-0.99718,5.18279,-0.51762,5.23504,536.2681,0.92942,8.70121,1.39564,8.84883
617.1876,0.08158,0.06468,619.116,-0.97431,5.0676,-0.45326,5.20581,538.2691,0.80611,8.61548,1.26066,8.78254
619.1164,0.08024,0.06384,621.045,-0.94904,4.9937,-0.44362,5.23369,540.2701,0.68854,8.52592,1.12973,8.71088
621.0451,0.07924,0.064,622.974,-0.93847,4.93463,-0.48393,5.2414,542.2711,0.5768,8.43307,1.00318,8.63419
622.9738,0.07856,0.06443,624.903,-0.92338,4.87886,-0.51864,5.20875,544.2721,0.47094,8.33746,0.88127,8.55285
624.9025,0.07785,0.06446,626.831,-0.93614,4.83832,-0.54799,5.17545,546.2731,0.37094,8.23961,0.76426,8.46726
626.8312,0.07764,0.06444,628.76,-0.9722,4.77467,-0.5975,5.14143,548.2741,0.27676,8.14003,0.65233,8.37781
628.7599,0.07753,0.06461,630.689,-0.98202,4.67684,-0.65532,5.0744,550.2751,0.18829,8.03917,0.54566,8.28492
630.6886,0.07677,0.06459,632.617,-0.9614,4.58259,-0.66954,4.9739,552.2761,0.10538,7.93748,0.44436,8.18901
632.6173,0.07563,0.06387,634.546,-0.92299,4.51166,-0.64264,4.8956,554.2771,0.02786,7.83537,0.34854,8.09047
634.5461,0.07445,0.06293,636.475,-0.89687,4.47065,-0.63853,4.85861,556.2781,-0.04449,7.7332,0.25823,7.98973
636.4748,0.07371,0.06257,638.404,-0.91396,4.43296,-0.64941,4.8132,558.2791,-0.1119,7.63132,0.17347,7.88718
638.4035,0.0736,0.06229,640.332,-0.93464,4.35298,-0.65498,4.75888,560.2801,-0.17464,7.53002,0.09424,7.78322
640.3322,0.07316,0.06188,642.261,-0.90141,4.25117,-0.67753,4.70356,562.2811,-0.23297,7.42954,0.02051,7.67823
642.2609,0.07175,0.06164,644.19,-0.83759,4.18784,-0.67994,4.61988,564.2821,-0.28718,7.33011,-0.0478,7.57258
644.1896,0.07024,0.06095,646.118,-0.80406,4.16783,-0.64978,4.5397,566.2831,-0.33757,7.2319,-0.11077,7.46662
646.1183,0.06957,0.05994,648.047,-0.80321,4.14585,-0.61511,4.48202,568.2841,-0.38441,7.13504,-0.16853,7.36069
648.047,0.06935,0.05907,649.976,-0.8114,4.10455,-0.5609,4.43603,570.2851,-0.42799,7.03963,-0.22121,7.25511
649.9757,0.06908,0.05809,651.904,-0.82683,4.04606,-0.50699,4.42907,572.2861,-0.4686,6.94574,-0.26896,7.15017
651.9045,0.06876,0.05746,653.833,-0.82712,3.96163,-0.50119,4.45495,574.2871,-0.50649,6.85339,-0.31196,7.04616
653.8332,0.06798,0.05763,655.762,-0.78139,3.87195,-0.5367,4.46159,576.2881,-0.54193,6.76259,-0.35039,6.94333
655.7619,0.06645,0.05806,657.691,-0.71339,3.81832,-0.57868,4.4303,578.2891,-0.57513,6.6733,-0.38445,6.84194
657.6906,0.06491,0.05823,659.619,-0.6671,3.80138,-0.60544,4.37432,580.2901,-0.60632,6.58549,-0.41436,6.74219
659.6193,0.06405,0.05803,661.548,-0.64581,3.78993,-0.60381,4.31427,582.2911,-0.63567,6.49906,-0.44034,6.64429
661.548,0.06362,0.05749,663.477,-0.63951,3.76995,-0.59719,4.27555,584.2921,-0.66336,6.41395,-0.46261,6.54841
663.4767,0.06333,0.05708,665.405,-0.63913,3.73792,-0.61725,4.24634,586.2931,-0.68951,6.33006,-0.4814,6.45473
665.4054,0.06301,0.05705,667.334,-0.63906,3.69299,-0.64772,4.19001,588.2941,-0.71424,6.24727,-0.49697,6.36337
667.3342,0.06257,0.05691,669.263,-0.62447,3.63607,-0.65081,4.10659,590.2951,-0.73762,6.16548,-0.50954,6.27446
669.2629,0.06179,0.05623,671.192,-0.5869,3.58404,-0.62403,4.02777,592.2961,-0.75973,6.08459,-0.51938,6.18811
671.1916,0.0607,0.05524,673.12,-0.55031,3.55296,-0.58844,3.96525,594.2971,-0.78058,6.0045,-0.52672,6.10438
673.1203,0.05983,0.05428,675.049,-0.5261,3.52908,-0.53624,3.91078,596.2981,-0.8002,5.9251,-0.53182,6.02335
675.049,0.05922,0.05319,676.978,-0.50138,3.50017,-0.45894,3.88356,598.2991,-0.81858,5.84632,-0.53493,5.94507
676.9777,0.05855,0.05205,678.906,-0.46597,3.47555,-0.40863,3.90908,600.3002,-0.83569,5.76809,-0.53629,5.86954
678.9064,0.05776,0.05171,680.835,-0.43306,3.47129,-0.42384,3.94526,602.3012,-0.8515,5.69036,-0.53615,5.79679
680.8351,0.05722,0.05221,682.764,-0.43982,3.47884,-0.45508,3.93284,604.3022,-0.86595,5.61309,-0.53477,5.7268
682.7638,0.0574,0.05245,684.692,-0.46777,3.45155,-0.45608,3.89382,606.3032,-0.879,5.53626,-0.53236,5.65952
684.6925,0.05754,0.05211,686.621,-0.45295,3.39,-0.4501,3.86926,608.3042,-0.89058,5.45989,-0.52917,5.59492
686.6213,0.05668,0.05182,688.55,-0.41122,3.35151,-0.45416,3.84748,610.3052,-0.90065,5.38398,-0.52541,5.53292
688.55,0.05564,0.05167,690.479,-0.38768,3.34,-0.44581,3.81495,612.3062,-0.90916,5.30858,-0.52131,5.47343
690.4787,0.05516,0.05128,692.407,-0.37191,3.32386,-0.42416,3.794,614.3072,-0.91605,5.23372,-0.51707,5.41634
692.4074,0.05475,0.05084,694.336,-0.35372,3.30555,-0.42028,3.79239,616.3082,-0.92129,5.15949,-0.51287,5.36153
694.3361,0.05428,0.05078,696.265,-0.33802,3.29125,-0.4293,3.78306,618.3092,-0.92486,5.08594,-0.50889,5.30884
696.2648,0.05389,0.0508,698.193,-0.32284,3.27809,-0.42861,3.76518,620.3102,-0.92674,5.01317,-0.50529,5.25813
698.1935,0.05352,0.05063,700.122,-0.31149,3.26796,-0.43001,3.76001,622.3112,-0.92694,4.94126,-0.5022,5.2092
700.1222,0.05324,0.0506,702.051,-0.30356,3.2577,-0.45792,3.7603,624.3122,-0.92545,4.8703,-0.49974,5.16189
702.0509,0.05301,0.05093,703.98,-0.29559,3.24759,-0.50279,3.73509,626.3132,-0.92231,4.80038,-0.49799,5.11598
703.9797,0.05278,0.05124,705.908,-0.29272,3.24138,-0.52543,3.67894,628.3142,-0.91756,4.7316,-0.49703,5.07127
705.9084,0.05267,0.05102,707.837,-0.30162,3.23361,-0.51994,3.62511,630.3152,-0.91125,4.66405,-0.49687,5.02756
707.8371,0.05272,0.05048,709.766,-0.31563,3.21304,-0.51946,3.58706,632.3162,-0.90343,4.59781,-0.49754,4.98464
709.7658,0.05271,0.05014,711.694,-0.31829,3.17943,-0.51544,3.54149,634.3172,-0.89418,4.53296,-0.499,4.9423
711.6945,0.05239,0.04969,713.623,-0.30638,3.14726,-0.48573,3.49668,636.3182,-0.88357,4.46956,-0.50121,4.90034
713.6232,0.05186,0.04892,715.552,-0.28811,3.12715,-0.45307,3.47891,638.3192,-0.8717,4.40768,-0.50409,4.85858
715.5519,0.05136,0.04835,717.481,-0.27787,3.11956,-0.44152,3.47837,640.3202,-0.85865,4.34738,-0.50752,4.81686
717.4806,0.05112,0.0482,719.409,-0.28142,3.1127,-0.4488,3.46924,642.3212,-0.84452,4.2887,-0.51139,4.77504
719.4094,0.0511,0.04821,721.338,-0.28882,3.09565,-0.44302,3.44266,644.3222,-0.82941,4.23167,-0.51553,4.73298
721.3381,0.05103,0.0479,723.267,-0.29,3.07172,-0.41584,3.42731,646.3232,-0.81342,4.17633,-0.51979,4.69062
723.2668,0.05079,0.04742,725.196,-0.28676,3.04959,-0.41012,3.44079,648.3242,-0.79664,4.12268,-0.52399,4.64787
725.1955,0.0505,0.04747,727.124,-0.28659,3.02951,-0.43296,3.44787,650.3252,-0.77919,4.07073,-0.52795,4.60473
727.1242,0.05028,0.04782,729.053,-0.28206,3.00559,-0.44547,3.43251,652.3262,-0.76116,4.0205,-0.53149,4.5612
729.0529,0.04995,0.04784,730.982,-0.26709,2.98695,-0.44936,3.42475,654.3272,-0.74265,3.97197,-0.53443,4.5173
730.9816,0.04951,0.04782,732.91,-0.26419,2.9829,-0.47233,3.42886,656.3282,-0.72375,3.92512,-0.5366,4.47313
732.9103,0.04942,0.04815,734.839,-0.28086,2.97219,-0.51287,3.41934,658.3292,-0.70455,3.87995,-0.53786,4.42877
734.8391,0.04957,0.04859,736.768,-0.28411,2.94039,-0.54631,3.38821,660.3302,-0.68515,3.83641,-0.53807,4.38434
736.7678,0.04928,0.04876,738.697,-0.26366,2.91551,-0.56692,3.35241,662.3312,-0.66562,3.79448,-0.53714,4.34
738.6965,0.04868,0.04873,740.625,-0.25239,2.91839,-0.58853,3.3188,664.3322,-0.64604,3.75413,-0.53498,4.29591
740.6252,0.04853,0.04874,742.554,-0.27964,2.92579,-0.60263,3.28001,666.3332,-0.62649,3.71531,-0.53153,4.25223
742.5539,0.04905,0.04861,744.483,-0.31841,2.89691,-0.60783,3.24592,668.3342,-0.60703,3.67799,-0.52679,4.20916
744.4826,0.04938,0.0484,746.411,-0.31947,2.8402,-0.62113,3.22064,670.3352,-0.58774,3.6421,-0.52075,4.16688
746.4113,0.0488,0.04838,748.34,-0.28901,2.80189,-0.64335,3.19022,672.3362,-0.56868,3.60762,-0.51345,4.12558
748.34,0.04788,0.04845,750.269,-0.26375,2.79766,-0.66071,3.15,674.3372,-0.54989,3.57448,-0.50497,4.08543
750.2687,0.04741,0.04838,752.197,-0.26709,2.80923,-0.67624,3.10712,676.3382,-0.53144,3.54263,-0.4954,4.0466
752.1975,0.04759,0.04827,754.126,-0.2988,2.80794,-0.68813,3.05858,678.3392,-0.51336,3.51202,-0.48486,4.00925
754.1262,0.04811,0.04807,756.055,-0.33137,2.77568,-0.68532,3.0084,680.3402,-0.4957,3.48259,-0.47348,3.97352
756.0549,0.04833,0.04764,757.984,-0.3365,2.72639,-0.67862,2.96974,682.3412,-0.47851,3.4543,-0.46145,3.93953
757.9836,0.04791,0.04724,759.912,-0.32347,2.68863,-0.68771,2.93534,684.3422,-0.46181,3.42707,-0.44894,3.90739
759.9123,0.04729,0.04712,761.841,-0.31441,2.66648,-0.69833,2.88493,686.3432,-0.44563,3.40087,-0.43614,3.87715
761.841,0.0469,0.04691,763.77,-0.31121,2.64781,-0.68937,2.82326,688.3442,-0.43001,3.37562,-0.42328,3.84889
763.7697,0.04665,0.04631,765.698,-0.31363,2.62811,-0.66207,2.76821,690.3452,-0.41497,3.35128,-0.41057,3.82261
765.6984,0.04649,0.04546,767.627,-0.31916,2.60276,-0.62529,2.728,692.3462,-0.40052,3.3278,-0.39824,3.79831
767.6271,0.04633,0.04456,769.556,-0.31788,2.57078,-0.58597,2.70559,694.3472,-0.38668,3.30511,-0.38652,3.77596
769.5558,0.04598,0.04375,771.485,-0.30768,2.54018,-0.56154,2.69853,696.3482,-0.37347,3.28316,-0.37563,3.75549
771.4846,0.04548,0.0433,773.413,-0.29052,2.51838,-0.55333,2.68982,698.3492,-0.3609,3.26191,-0.36582,3.7368
773.4133,0.04494,0.0431,775.342,-0.28117,2.50892,-0.54118,2.67264,700.3502,-0.34898,3.2413,-0.35728,3.71976
775.342,0.04467,0.04277,777.271,-0.29026,2.49741,-0.52416,2.66048,702.3512,-0.33771,3.22127,-0.35023,3.70422
777.2707,0.04472,0.0424,779.199,-0.29105,2.46952,-0.51596,2.65693,704.3522,-0.3271,3.20179,-0.34485,3.68998
779.1994,0.04445,0.04224,781.128,-0.27104,2.44756,-0.51742,2.65269,706.3532,-0.31714,3.1828,-0.34131,3.67682
781.1281,0.04385,0.04223,783.057,-0.26718,2.44777,-0.52527,2.6429,708.3542,-0.30785,3.16426,-0.33975,3.6645
783.0568,0.04378,0.04228,784.986,-0.29009,2.44081,-0.5366,2.62432,710.3552,-0.2992,3.14611,-0.34026,3.65273
784.9855,0.04414,0.04232,786.914,-0.3029,2.40858,-0.53906,2.59701,712.3562,-0.29121,3.12832,-0.34291,3.64125
786.9143,0.04406,0.04215,788.843,-0.29559,2.37569,-0.53047,2.57255,714.3572,-0.28385,3.11084,-0.34774,3.62972
788.843,0.04359,0.04182,790.772,-0.28908,2.35632,-0.52439,2.55574,716.3582,-0.27714,3.09364,-0.35473,3.61785
790.7717,0.04327,0.04159,792.7,-0.29223,2.33908,-0.51561,2.54092,718.3592,-0.27104,3.07666,-0.36381,3.60532
792.7004,0.04316,0.04133,794.629,-0.29371,2.31493,-0.50571,2.53379,720.3602,-0.26556,3.05988,-0.37486,3.59182
794.6291,0.04295,0.04111,796.558,-0.28662,2.29169,-0.50505,2.53522,722.3612,-0.26068,3.04325,-0.38773,3.57705
796.5578,0.04258,0.04111,798.486,-0.28511,2.27545,-0.51485,2.53866,724.3622,-0.25638,3.02674,-0.40221,3.56074
798.4865,0.04239,0.0413,800.415,-0.28742,2.25644,-0.54298,2.53572,726.3632,-0.25265,3.01032,-0.41804,3.54266
800.4152,0.04225,0.04175,802.344,-0.28366,2.23554,-0.57068,2.51256,728.3642,-0.24948,2.99395,-0.43493,3.5226
802.3439,0.04197,0.04205,804.273,-0.28188,2.22076,-0.57487,2.48334,730.3652,-0.24685,2.9776,-0.45256,3.50042
804.2727,0.04179,0.04191,806.201,-0.28968,2.20633,-0.57826,2.47096,732.3662,-0.24474,2.96124,-0.47059,3.47601
806.2014,0.04181,0.04188,808.13,-0.29924,2.18351,-0.6017,2.46371,734.3672,-0.24312,2.94484,-0.48866,3.44933
808.1301,0.04179,0.04224,810.059,-0.30195,2.15523,-0.63048,2.44313,736.3682,-0.24199,2.92838,-0.50641,3.4204
810.0588,0.04158,0.04261,811.987,-0.29885,2.12912,-0.6517,2.41566,738.3692,-0.24131,2.91182,-0.52349,3.38928
811.9875,0.04127,0.04281,813.916,-0.29471,2.10854,-0.67883,2.3879,740.3702,-0.24107,2.89516,-0.53955,3.35611
813.9162,0.04099,0.04313,815.845,-0.29692,2.09152,-0.71011,2.34776,742.3712,-0.24125,2.87835,-0.55428,3.32107
815.8449,0.04088,0.04347,817.774,-0.30596,2.07006,-0.72219,2.29778,744.3722,-0.24183,2.86139,-0.56742,3.28437
817.7736,0.04088,0.04341,819.702,-0.31263,2.03925,-0.72458,2.25738,746.3732,-0.24277,2.84425,-0.57872,3.24629
819.7024,0.04075,0.04323,821.631,-0.3075,2.00475,-0.73867,2.22225,748.3742,-0.24407,2.82691,-0.58799,3.20712
