Repository: mireiasainz/ATRToolkit

This folder contains the code used to perform the calibration procedure and determine the permittivity presented in the article "Permittivity determination of inorganic nanoparticles by ATR spectroscopy: comparison with reflectance techniques and limitations" by Sainz-Menchón et al.

The following files are included:

polarization_fraction.ipynb: Jupyter notebook for determining the polarization fraction induced by the spectrometer and ATR setup.

permittivity_determination.ipynb: Jupyter notebook for determining the permittivity of inorganic nanoparticles. The code is demonstrated using the delta-Al₂O₃ sample data presented in the paper.

File: Reference_permittivity_gammadelta_Al2O3_spectrochimica.csv (part 2 of 8)
W / cm-1,R Gamma,R Delta,W / cm-1,Eps KKG Gamma Real,Eps KKG Gamma Imag,Eps KKG Delta Real,Eps KKG Delta Imag,W / cm-1,Eps Fit Gamma Real,Eps Fit Gamma Imag,Eps Fit Delta Real,Eps Fit Delta Imag
821.6311,0.04033,0.04332,823.56,-0.2914,1.97892,-0.75364,2.17681,750.3752,-0.24568,2.80936,-0.5951,3.16717
823.5598,0.03974,0.04339,825.489,-0.28191,1.96693,-0.7541,2.12709,752.3762,-0.24761,2.79158,-0.59994,3.12677
825.4885,0.03942,0.04316,827.417,-0.28837,1.95608,-0.74966,2.08414,754.3772,-0.2498,2.77356,-0.60249,3.08626
827.4172,0.03947,0.04287,829.346,-0.29674,1.93526,-0.74577,2.04612,756.3782,-0.25225,2.75528,-0.60274,3.04598
829.3459,0.03948,0.04262,831.275,-0.30127,1.91011,-0.74238,2.01125,758.3792,-0.25493,2.73672,-0.60075,3.00625
831.2746,0.03937,0.0424,833.203,-0.30637,1.8839,-0.74345,1.97814,760.3802,-0.25782,2.71789,-0.59663,2.96739
833.2033,0.03927,0.04229,835.132,-0.30985,1.85429,-0.74982,1.94087,762.3812,-0.26088,2.69877,-0.5905,2.9297
835.132,0.03911,0.04229,837.061,-0.30864,1.82304,-0.75204,1.89759,764.3822,-0.2641,2.67936,-0.58257,2.89345
837.0607,0.03883,0.04219,838.99,-0.30373,1.79389,-0.74884,1.85413,766.3832,-0.26746,2.65964,-0.57303,2.85889
838.9895,0.03848,0.04198,840.918,-0.30006,1.76697,-0.74691,1.81012,768.3842,-0.27092,2.63961,-0.56213,2.82623
840.9182,0.03818,0.04181,842.847,-0.29561,1.73967,-0.73966,1.7629,770.3852,-0.27447,2.61927,-0.55016,2.79568
842.8469,0.03786,0.04152,844.776,-0.28866,1.71392,-0.72382,1.71828,772.3862,-0.27808,2.59861,-0.5374,2.76737
844.7756,0.03749,0.04104,846.704,-0.2839,1.69129,-0.70554,1.68123,774.3872,-0.28172,2.57763,-0.5242,2.74143
846.7043,0.0372,0.04052,848.633,-0.28416,1.66729,-0.69121,1.65073,776.3882,-0.28538,2.55633,-0.51088,2.71794
848.633,0.03703,0.04011,850.562,-0.28182,1.63959,-0.68734,1.61869,778.3892,-0.28904,2.53471,-0.49783,2.69692
850.5617,0.03677,0.03996,852.49,-0.27812,1.61219,-0.68524,1.57529,780.3902,-0.29266,2.51277,-0.48541,2.67836
852.4905,0.03648,0.03985,854.419,-0.27695,1.58312,-0.66716,1.52707,782.3912,-0.29623,2.49051,-0.47402,2.66217
854.4192,0.03625,0.03934,856.348,-0.27049,1.55074,-0.63831,1.48912,784.3922,-0.29972,2.46794,-0.46404,2.64824
856.3479,0.03586,0.03856,858.277,-0.25936,1.52063,-0.61507,1.46192,786.3932,-0.30312,2.44506,-0.45585,2.63636
858.2766,0.03536,0.03793,860.205,-0.24856,1.4938,-0.60055,1.43547,788.3942,-0.30641,2.42187,-0.44983,2.62626
860.2053,0.03489,0.03753,862.134,-0.23737,1.46878,-0.58716,1.40492,790.3952,-0.30956,2.39838,-0.44632,2.61763
862.134,0.03442,0.03716,864.063,-0.22801,1.44522,-0.57002,1.37375,792.3962,-0.31255,2.3746,-0.44561,2.61004
864.0627,0.03401,0.03669,865.991,-0.21986,1.42107,-0.55322,1.34414,794.3972,-0.31537,2.35053,-0.44793,2.60302
865.9914,0.03363,0.03623,867.92,-0.20985,1.39732,-0.53677,1.3148,796.3982,-0.318,2.32618,-0.45346,2.59605
867.9201,0.0332,0.03578,869.849,-0.20223,1.37557,-0.51994,1.28596,798.3992,-0.32042,2.30156,-0.46223,2.58854
869.8488,0.03285,0.03532,871.778,-0.19994,1.35107,-0.50515,1.25569,800.4002,-0.32262,2.27668,-0.47422,2.57988
871.7776,0.03264,0.03492,873.706,-0.19494,1.32036,-0.48773,1.22189,802.4012,-0.32456,2.25155,-0.48924,2.56945
873.7063,0.03232,0.03445,875.635,-0.18261,1.2886,-0.4615,1.19048,804.4022,-0.32626,2.22617,-0.507,2.55668
875.635,0.03178,0.03372,877.564,-0.16737,1.26027,-0.43347,1.1679,806.4032,-0.32767,2.20057,-0.52707,2.54102
877.5637,0.03117,0.03292,879.492,-0.1513,1.2353,-0.4139,1.15008,808.4042,-0.3288,2.17475,-0.54892,2.52204
879.4924,0.03055,0.03236,881.421,-0.13609,1.21348,-0.4016,1.12793,810.4052,-0.32963,2.14873,-0.57191,2.49941
881.4211,0.02997,0.03202,883.35,-0.12464,1.19291,-0.38693,1.09904,812.4062,-0.33014,2.12251,-0.59536,2.47294
883.3498,0.02951,0.03162,885.279,-0.11584,1.17031,-0.36437,1.06941,814.4072,-0.33033,2.09612,-0.61856,2.44259
885.2785,0.02912,0.03098,887.207,-0.1077,1.14346,-0.33743,1.04498,816.4082,-0.33017,2.06956,-0.64081,2.40848
887.2073,0.02873,0.03019,889.136,-0.09443,1.11272,-0.31229,1.02567,818.4092,-0.32967,2.04284,-0.66146,2.37087
889.136,0.02816,0.02944,891.065,-0.07162,1.08546,-0.2903,1.00829,820.4102,-0.32881,2.01599,-0.67994,2.33012
891.0647,0.0273,0.02878,892.993,-0.05046,1.06665,-0.26975,0.99156,822.4112,-0.32759,1.98902,-0.69581,2.28671
892.9934,0.02653,0.02816,894.922,-0.03796,1.04896,-0.25125,0.97509,824.4122,-0.32598,1.96193,-0.70871,2.24117
894.9221,0.02604,0.0276,896.851,-0.02535,1.0265,-0.23467,0.95706,826.4132,-0.324,1.93476,-0.71843,2.19406
896.8508,0.02552,0.0271,898.779,-0.00864,1.00301,-0.21627,0.93806,828.4142,-0.32162,1.9075,-0.72489,2.14596
898.7795,0.02486,0.02654,900.708,0.00884,0.98105,-0.19682,0.92066,830.4152,-0.31884,1.88018,-0.72809,2.0974
900.7082,0.02418,0.02594,902.637,0.02689,0.95941,-0.17971,0.90411,832.4162,-0.31567,1.85281,-0.72815,2.04888
902.6369,0.02348,0.02541,904.566,0.04821,0.93931,-0.16415,0.88558,834.4172,-0.31208,1.82541,-0.72527,2.00084
904.5657,0.02268,0.02493,906.494,0.06997,0.92352,-0.14588,0.86568,836.4182,-0.30809,1.79799,-0.71969,1.95365
906.4944,0.02189,0.02436,908.423,0.08757,0.91037,-0.12508,0.84749,838.4192,-0.30368,1.77057,-0.7117,1.90761
908.4231,0.02125,0.0237,910.352,0.10324,0.89693,-0.10452,0.83193,840.4202,-0.29885,1.74317,-0.70162,1.86294
910.3518,0.02067,0.02304,912.28,0.11726,0.88315,-0.08534,0.81859,842.4212,-0.29361,1.71579,-0.68979,1.8198
912.2805,0.02014,0.02242,914.209,0.12899,0.86768,-0.06988,0.80522,844.4222,-0.28794,1.68846,-0.67653,1.77827
914.2092,0.01967,0.02192,916.138,0.1421,0.84977,-0.05537,0.78996,846.4232,-0.28186,1.66118,-0.66214,1.73839
916.1379,0.01914,0.02145,918.067,0.15739,0.83172,-0.04033,0.77384,848.4242,-0.27535,1.63398,-0.64694,1.70012
918.0666,0.01854,0.02096,919.995,0.17329,0.81499,-0.02655,0.75626,850.4252,-0.26843,1.60688,-0.63117,1.66338
919.9953,0.01793,0.02051,921.924,0.1877,0.79873,-0.01104,0.73645,852.4262,-0.26109,1.57987,-0.61506,1.62805
921.9241,0.01737,0.02,923.853,0.20178,0.78101,0.0082,0.71724,854.4272,-0.25333,1.55299,-0.5988,1.594
923.8528,0.01681,0.01936,925.782,0.21786,0.76198,0.02758,0.69989,856.4282,-0.24516,1.52624,-0.58252,1.56104
925.7815,0.01618,0.01871,927.71,0.23724,0.7439,0.04686,0.68314,858.4292,-0.23658,1.49963,-0.56631,1.529
927.7102,0.01546,0.01806,929.639,0.25817,0.72957,0.06757,0.66799,860.4302,-0.2276,1.47319,-0.5502,1.49769
929.6389,0.01473,0.01736,931.568,0.27569,0.71913,0.0862,0.65473,862.4312,-0.21821,1.44692,-0.53419,1.46696
931.5676,0.01414,0.01673,933.496,0.28592,0.70725,0.10145,0.63989,864.4322,-0.20842,1.42084,-0.51824,1.43664
933.4963,0.01375,0.01621,935.425,0.29622,0.68839,0.11836,0.62226,866.4332,-0.19825,1.39497,-0.50227,1.40664
935.425,0.0133,0.01563,937.354,0.31377,0.66603,0.13825,0.60456,868.4342,-0.18768,1.3693,-0.48617,1.37687
937.3537,0.01262,0.01495,939.283,0.33701,0.64673,0.15881,0.58767,870.4352,-0.17674,1.34387,-0.46984,1.34728
939.2825,0.01182,0.01425,941.211,0.36133,0.633,0.18143,0.57207,872.4362,-0.16542,1.31867,-0.45319,1.31788
941.2112,0.01106,0.01349,943.14,0.38216,0.62356,0.20349,0.55821,874.4372,-0.15374,1.29372,-0.4361,1.28869
943.1399,0.01045,0.01276,945.069,0.39687,0.61372,0.22488,0.54426,876.4382,-0.1417,1.26903,-0.41851,1.25977
945.0686,0.01,0.01206,946.997,0.41063,0.5986,0.24915,0.5312,878.4392,-0.12931,1.24462,-0.40036,1.23118
946.9973,0.00953,0.01129,948.926,0.42989,0.58006,0.2732,0.52137,880.4402,-0.11657,1.22049,-0.38162,1.20301
948.926,0.00891,0.01056,950.855,0.45411,0.56357,0.29388,0.51269,882.4412,-0.1035,1.19665,-0.36229,1.17534
950.8547,0.00822,0.00995,952.783,0.48006,0.55184,0.31477,0.50345,884.4422,-0.09011,1.17311,-0.34238,1.14826
952.7834,0.00757,0.00935,954.712,0.50233,0.54387,0.33502,0.49507,886.4432,-0.07639,1.14988,-0.32194,1.12183
954.7121,0.00706,0.00879,956.641,0.52115,0.53431,0.35191,0.48525,888.4442,-0.06237,1.12698,-0.301,1.09612
956.6409,0.00662,0.00832,958.57,0.5444,0.52141,0.37302,0.47292,890.4452,-0.04806,1.1044,-0.27963,1.07118
958.5696,0.00609,0.00775,960.498,0.57434,0.51215,0.39732,0.46348,892.4462,-0.03345,1.08216,-0.25789,1.04704
960.4983,0.00552,0.00715,962.427,0.60165,0.51199,0.41811,0.45687,894.4472,-0.01857,1.06027,-0.23584,1.02371
962.427,0.00512,0.00667,964.356,0.6197,0.51543,0.43867,0.44929,896.4482,-0.00342,1.03873,-0.21356,1.00122
964.3557,0.00491,0.00621,966.284,0.63327,0.51385,0.46153,0.44319,898.4492,0.01198,1.01754,-0.1911,0.97956
966.2844,0.00472,0.00574,968.213,0.65025,0.50753,0.47856,0.43901,900.4502,0.02764,0.99673,-0.16853,0.95873
968.2131,0.00445,0.00541,970.142,0.67018,0.50323,0.49421,0.42963,902.4512,0.04353,0.97628,-0.1459,0.9387
970.1418,0.00418,0.00508,972.071,0.68653,0.50271,0.51923,0.41783,904.4522,0.05964,0.95621,-0.12325,0.91946
972.0706,0.004,0.0046,973.999,0.70005,0.50033,0.54718,0.41322,906.4532,0.07597,0.93652,-0.10064,0.90099
973.9993,0.00384,0.00416,975.928,0.71465,0.49515,0.56947,0.41442,908.4542,0.0925,0.91722,-0.0781,0.88325
975.928,0.00365,0.00387,977.857,0.72866,0.48958,0.58846,0.4154,910.4552,0.10922,0.8983,-0.05566,0.86621
977.8567,0.00347,0.00364,979.785,0.74453,0.48054,0.60485,0.41572,912.4562,0.12613,0.87979,-0.03335,0.84986
979.7854,0.00325,0.00345,981.714,0.77236,0.47022,0.61933,0.41443,914.4572,0.1432,0.86167,-0.0112,0.83415
981.7141,0.00294,0.00328,983.643,0.80381,0.47487,0.63266,0.41035,916.4582,0.16043,0.84395,0.01077,0.81906
983.6428,0.00277,0.00311,985.572,0.81721,0.49584,0.64933,0.4028,918.4592,0.17781,0.82664,0.03255,0.80456
985.5715,0.00288,0.00289,987.5,0.8137,0.50642,0.67242,0.39612,920.4602,0.19532,0.80973,0.05413,0.79062
987.5002,0.003,0.00263,989.429,0.81262,0.49717,0.69746,0.39618,922.4612,0.21296,0.79323,0.07548,0.77721
989.429,0.00292,0.00242,991.358,0.82583,0.48164,0.718,0.40307,924.4622,0.23071,0.77714,0.09661,0.7643
991.3577,0.0027,0.00231,993.286,0.84506,0.47529,0.73091,0.41206,926.4632,0.24856,0.76147,0.11751,0.75188
993.2864,0.00254,0.00228,995.215,0.86126,0.47628,0.73818,0.41777,928.4642,0.2665,0.7462,0.13816,0.73991
995.2151,0.00247,0.00227,997.144,0.87305,0.47775,0.74148,0.41807,930.4652,0.28452,0.73135,0.15858,0.72837
997.1438,0.00243,0.00225,999.072,0.88251,0.47659,0.74708,0.41045,932.4662,0.30261,0.71691,0.17875,0.71725
999.0725,0.00238,0.00216,1001,0.89488,0.4718,0.76061,0.39946,934.4672,0.32076,0.70289,0.19868,0.70652
1001.001,0.00229,0.002,1002.93,0.91088,0.47027,0.77921,0.39314,936.4682,0.33895,0.68927,0.21836,0.69616
1002.93,0.00222,0.00185,1004.86,0.92,0.47729,0.79436,0.39327,938.4692,0.35717,0.67607,0.2378,0.68616
1004.859,0.00225,0.00177,1006.79,0.92167,0.47791,0.80499,0.39222,940.4702,0.37542,0.66328,0.257,0.6765
1006.787,0.00225,0.00171,1008.72,0.9274,0.46816,0.81828,0.38634,942.4712,0.39368,0.65089,0.27595,0.66716
1008.716,0.00215,0.00161,1010.64,0.93663,0.46048,0.83333,0.38238,944.4722,0.41194,0.63892,0.29467,0.65812
1010.645,0.00206,0.00152,1012.57,0.94696,0.45146,0.84709,0.37989,946.4732,0.43019,0.62734,0.31315,0.64938
1012.573,0.00196,0.00145,1014.5,0.96474,0.43876,0.8613,0.37523,948.4742,0.44843,0.61617,0.33139,0.64092
1014.502,0.00182,0.00137,1016.43,0.98834,0.43496,0.88118,0.36925,950.4752,0.46663,0.6054,0.34941,0.63273
1016.431,0.00175,0.00127,1018.36,1.00756,0.44345,0.90592,0.37056,952.4762,0.48479,0.59503,0.36719,0.6248
1018.36,0.00179,0.00121,1020.29,1.01412,0.45475,0.92111,0.38674,954.4772,0.5029,0.58504,0.38476,0.61711
1020.288,0.00187,0.00127,1022.22,1.0173,0.4513,0.91819,0.4004,956.4782,0.52095,0.57545,0.4021,0.60965
1022.217,0.00184,0.00136,1024.15,1.02988,0.4435,0.91512,0.39106,958.4792,0.53892,0.56624,0.41923,0.60242
1024.146,0.00177,0.00131,1026.07,1.04186,0.44975,0.92604,0.37504,960.4802,0.55682,0.55741,0.43614,0.59541
1026.074,0.00181,0.00119,1028,1.04316,0.45379,0.94098,0.36794,962.4812,0.57462,0.54895,0.45285,0.58861
1028.003,0.00184,0.00112,1029.93,1.04597,0.44201,0.95945,0.35894,964.4822,0.59233,0.54087,0.46935,0.58201
1029.932,0.00175,0.00104,1031.86,1.05856,0.43018,0.98658,0.35375,966.4832,0.60992,0.53315,0.48564,0.57559
1031.861,0.00166,9.80E-04,1033.79,1.07526,0.42449,1.00825,0.36982,968.4842,0.6274,0.52579,0.50174,0.56937
1033.789,0.00162,0.00105,1035.72,1.09375,0.42067,1.01166,0.38638,970.4852,0.64474,0.51878,0.51764,0.56332
1035.718,0.0016,0.00114,1037.65,1.11428,0.42298,1.01264,0.38115,972.4862,0.66195,0.51212,0.53335,0.55745
1037.647,0.00163,0.00111,1039.58,1.13093,0.43517,1.02627,0.37327,974.4872,0.67902,0.5058,0.54888,0.55174
1039.575,0.00173,0.00106,1041.5,1.13679,0.44991,1.03999,0.38125,976.4882,0.69593,0.49981,0.56421,0.54619
1041.504,0.00184,0.0011,1043.43,1.13252,0.45747,1.04138,0.38852,978.4892,0.71268,0.49415,0.57937,0.54079
1043.433,0.00189,0.00114,1045.36,1.12845,0.44967,1.04218,0.37765,980.4902,0.72926,0.48881,0.59434,0.53555
1045.362,0.00183,0.00108,1047.29,1.13588,0.43583,1.05845,0.36062,982.4912,0.74566,0.48378,0.60915,0.53044
1047.29,0.00174,9.90E-04,1049.22,1.15181,0.43149,1.08435,0.36076,984.4922,0.76187,0.47905,0.62378,0.52548
1049.219,0.00173,0.001,1051.15,1.16548,0.4359,1.09859,0.38035,986.4932,0.7779,0.47462,0.63824,0.52066
1051.148,0.00178,0.00111,1053.08,1.17371,0.43984,1.0951,0.38454,988.4942,0.79372,0.47047,0.65253,0.51596
1053.076,0.00182,0.00113,1055.01,1.18014,0.44263,1.10043,0.3666,990.4952,0.80935,0.4666,0.66666,0.51139
1055.005,0.00185,0.00104,1056.93,1.18389,0.44752,1.12477,0.35614,992.4962,0.82476,0.46301,0.68064,0.50695
1056.934,0.00189,0.00101,1058.86,1.18245,0.44789,1.15121,0.36983,994.4972,0.83995,0.45967,0.69445,0.50262
1058.863,0.00189,0.00111,1060.79,1.18304,0.43746,1.16052,0.38901,996.4982,0.85492,0.45658,0.70811,0.49841
1060.791,0.00182,0.00122,1062.72,1.1927,0.42723,1.16159,0.39065,998.4992,0.86967,0.45373,0.72162,0.49431
1062.72,0.00177,0.00123,1064.65,1.20657,0.42439,1.17325,0.38921,1000.5,0.88418,0.45112,0.73498,0.49033
1064.649,0.00178,0.00124,1066.58,1.2175,0.4268,1.18618,0.40641,1002.501,0.89846,0.44872,0.74819,0.48645
1066.577,0.00182,0.00135,1068.51,1.22356,0.42772,1.18254,0.42057,1004.502,0.91249,0.44654,0.76126,0.48267
1068.506,0.00184,0.00142,1070.43,1.23005,0.42214,1.1753,0.41708,1006.503,0.92629,0.44456,0.77419,0.47899
1070.435,0.00182,0.00139,1072.36,1.2442,0.41634,1.17895,0.4086,1008.504,0.93983,0.44277,0.78697,0.47541
1072.364,0.00182,0.00135,1074.29,1.26327,0.42392,1.18889,0.40934,1010.505,0.95313,0.44116,0.79962,0.47193
1074.292,0.00192,0.00137,1076.22,1.27156,0.44537,1.19441,0.41512,1012.506,0.96618,0.43972,0.81214,0.46854
1076.221,0.00208,0.00141,1078.15,1.25901,0.45977,1.19337,0.41918,1014.507,0.97897,0.43843,0.82452,0.46524
1078.15,0.00214,0.00143,1080.08,1.24149,0.44856,1.18802,0.41711,1016.508,0.99151,0.4373,0.83677,0.46203
1080.078,0.00202,0.00141,1082.01,1.24134,0.42392,1.18443,0.40314,1018.509,1.0038,0.43631,0.8489,0.4589
1082.007,0.00186,0.00133,1083.94,1.25868,0.41144,1.19422,0.38015,1020.51,1.01582,0.43544,0.86089,0.45586
1083.936,0.00183,0.00123,1085.87,1.27748,0.41378,1.21888,0.37216,1022.511,1.0276,0.43469,0.87277,0.4529
1085.865,0.0019,0.00124,1087.79,1.28547,0.42774,1.24225,0.38009,1024.512,1.03912,0.43405,0.88451,0.45002
1087.793,0.00201,0.00133,1089.72,1.27529,0.43427,1.25229,0.39783,1026.513,1.05038,0.4335,0.89614,0.44722
1089.722,0.00202,0.00144,1091.65,1.26356,0.41406,1.24788,0.40193,1028.514,1.06139,0.43304,0.90765,0.4445
1091.651,0.00186,0.00145,1093.58,1.27307,0.38721,1.24868,0.39348,1030.515,1.07215,0.43265,0.91905,0.44185
1093.579,0.00173,0.00141,1095.51,1.29883,0.37743,1.2595,0.39017,1032.516,1.08267,0.43233,0.93032,0.43927
1095.508,0.00176,0.00142,1097.44,1.32245,0.38212,1.26962,0.39317,1034.517,1.09294,0.43207,0.94149,0.43677
1097.437,0.00187,0.00146,1099.37,1.33694,0.39408,1.27571,0.39403,1036.518,1.10296,0.43185,0.95254,0.43433
1099.366,0.00199,0.00148,1101.29,1.3393,0.41017,1.28316,0.39409,1038.519,1.11275,0.43166,0.96348,0.43197
1101.294,0.00209,0.0015,1103.22,1.32775,0.41236,1.29136,0.39776,1040.52,1.12231,0.43151,0.97431,0.42967
1103.223,0.00206,0.00154,1105.15,1.32094,0.39397,1.29543,0.4037,1042.521,1.13163,0.43137,0.98503,0.42744
1105.152,0.00193,0.00158,1107.08,1.33316,0.37655,1.29487,0.404,1044.522,1.14073,0.43124,0.99565,0.42527
1107.08,0.00188,0.00158,1109.01,1.35459,0.3739,1.29771,0.39824,1046.523,1.14961,0.43111,1.00616,0.42316
1109.009,0.00195,0.00156,1110.94,1.37055,0.38047,1.30622,0.39943,1048.524,1.15828,0.43097,1.01657,0.42111
1110.938,0.00205,0.00159,1112.87,1.37828,0.39133,1.30778,0.40679,1050.525,1.16674,0.43082,1.02688,0.41913
1112.866,0.00214,0.00163,1114.8,1.37619,0.40026,1.30047,0.39869,1052.526,1.17499,0.43064,1.03709,0.4172
1114.795,0.00218,0.00157,1116.72,1.36713,0.39976,1.30549,0.37851,1054.527,1.18306,0.43044,1.0472,0.41534
1116.724,0.00214,0.00149,1118.65,1.36029,0.38464,1.32701,0.37509,1056.528,1.19093,0.4302,1.05721,0.41353
1118.653,0.00203,0.00154,1120.58,1.36696,0.366,1.34145,0.38485,1058.529,1.19863,0.42992,1.06712,0.41177
1120.581,0.00196,0.00163,1122.51,1.38395,0.35751,1.34313,0.39025,1060.53,1.20615,0.42959,1.07694,0.41007
1122.51,0.00199,0.00166,1124.44,1.39821,0.35687,1.34295,0.39038,1062.531,1.2135,0.42921,1.08667,0.40843
1124.439,0.00205,0.00166,1126.37,1.40614,0.35564,1.3434,0.38567,1064.532,1.2207,0.42876,1.0963,0.40683
1126.367,0.00208,0.00164,1128.3,1.41308,0.34893,1.34801,0.37557,1066.533,1.22775,0.42826,1.10584,0.40529
1128.296,0.00208,0.00161,1130.22,1.42642,0.33969,1.36047,0.37052,1068.534,1.23465,0.42769,1.11529,0.4038
1130.225,0.0021,0.00163,1132.15,1.44845,0.33795,1.37153,0.3732,1070.535,1.24143,0.42705,1.12465,0.40236
1132.154,0.0022,0.00168,1134.08,1.46983,0.35163,1.3759,0.36961,1072.536,1.24807,0.42634,1.13392,0.40097
1134.082,0.00237,0.00168,1136.01,1.47488,0.36751,1.3865,0.36289,1074.537,1.2546,0.42556,1.1431,0.39962
1136.011,0.00247,0.00169,1137.94,1.47101,0.37369,1.40373,0.36671,1076.538,1.26102,0.42469,1.15219,0.39833
1137.94,0.00248,0.00177,1139.87,1.46904,0.37574,1.41303,0.37735,1078.539,1.26734,0.42375,1.1612,0.39708
1139.868,0.00248,0.00185,1141.8,1.4662,0.3704,1.41174,0.38318,1080.54,1.27357,0.42273,1.17013,0.39587
1141.797,0.00244,0.00187,1143.73,1.47033,0.35972,1.40943,0.37585,1082.541,1.27971,0.42163,1.17897,0.39471
1143.726,0.00241,0.00183,1145.65,1.48419,0.3551,1.41953,0.36657,1084.542,1.28577,0.42045,1.18773,0.3936
1145.655,0.00246,0.00183,1147.58,1.49809,0.35659,1.43736,0.37132,1086.543,1.29177,0.41919,1.1964,0.39252
1147.583,0.00254,0.00192,1149.51,1.50992,0.3646,1.44408,0.38163,1088.544,1.2977,0.41785,1.205,0.39149
1149.512,0.00264,0.00199,1151.44,1.51423,0.37672,1.44232,0.38093,1090.545,1.30358,0.41644,1.21351,0.3905
1151.441,0.00272,0.00198,1153.37,1.50841,0.3832,1.44874,0.37714,1092.546,1.30942,0.41495,1.22195,0.38955
1153.369,0.00272,0.00199,1155.3,1.50094,0.37897,1.45991,0.38053,1094.547,1.31521,0.41338,1.23031,0.38865
1155.298,0.00266,0.00205,1157.23,1.50061,0.36884,1.46544,0.38702,1096.548,1.32098,0.41174,1.23859,0.38778
1157.227,0.00261,0.0021,1159.16,1.50843,0.362,1.46617,0.38867,1098.549,1.32671,0.41003,1.24679,0.38695
1159.156,0.00262,0.00211,1161.08,1.517,0.36061,1.46963,0.38763,1100.55,1.33243,0.40826,1.25491,0.38616
1161.084,0.00266,0.00212,1163.01,1.5216,0.35951,1.4756,0.38879,1102.551,1.33813,0.40643,1.26296,0.38541
1163.013,0.00268,0.00215,1164.94,1.52549,0.35475,1.48037,0.38875,1104.552,1.34383,0.40453,1.27094,0.38469
1164.942,0.00268,0.00217,1166.87,1.53397,0.35091,1.48798,0.39052,1106.553,1.34952,0.40258,1.27884,0.38401
1166.87,0.00271,0.00221,1168.8,1.54319,0.35278,1.49492,0.40005,1108.554,1.35522,0.40058,1.28667,0.38337
1168.799,0.00277,0.00228,1170.73,1.54579,0.3517,1.49133,0.40832,1110.555,1.36092,0.39853,1.29442,0.38276
1170.728,0.00278,0.0023,1172.66,1.55089,0.34497,1.48247,0.40777,1112.556,1.36663,0.39645,1.3021,0.38218
1172.657,0.00278,0.00226,1174.59,1.56436,0.34554,1.47662,0.39722,1114.557,1.37236,0.39432,1.30972,0.38164
1174.585,0.00286,0.00219,1176.51,1.57144,0.34992,1.48066,0.38363,1116.558,1.3781,0.39216,1.31726,0.38114
1176.514,0.00292,0.00215,1178.44,1.57365,0.34923,1.49412,0.37418,1118.559,1.38387,0.38997,1.32473,0.38066
1178.443,0.00293,0.00217,1180.37,1.58037,0.347,1.51181,0.37959,1120.56,1.38966,0.38776,1.33213,0.38022
1180.371,0.00296,0.00227,1182.3,1.58987,0.34785,1.51652,0.38922,1122.561,1.39548,0.38553,1.33946,0.37981
1182.3,0.00302,0.00233,1184.23,1.59844,0.3523,1.51238,0.39131,1124.562,1.40133,0.38329,1.34672,0.37943
1184.229,0.00309,0.00232,1186.16,1.6036,0.36142,1.50967,0.38447,1126.563,1.40721,0.38104,1.35392,0.37909
1186.158,0.00316,0.00228,1188.09,1.59961,0.36689,1.51452,0.37403,1128.564,1.41312,0.37879,1.36105,0.37877
1188.086,0.00316,0.00226,1190.02,1.59386,0.36561,1.52769,0.36629,1130.565,1.41906,0.37654,1.36811,0.37848
1190.015,0.00312,0.00229,1191.94,1.59013,0.3592,1.54584,0.37034,1132.566,1.42504,0.3743,1.3751,0.37822
1191.944,0.00307,0.00239,1193.87,1.58962,0.34822,1.55521,0.38216,1134.567,1.43105,0.37207,1.38203,0.37799
1193.872,0.00302,0.00248,1195.8,1.59539,0.33247,1.55333,0.38947,1136.568,1.43709,0.36986,1.3889,0.37779
1195.801,0.00299,0.0025,1197.73,1.61396,0.3214,1.55014,0.38823,1138.569,1.44317,0.36767,1.3957,0.37761
1197.73,0.00306,0.00248,1199.66,1.63865,0.32553,1.55211,0.38588,1140.57,1.44927,0.3655,1.40244,0.37747
1199.659,0.00323,0.00248,1201.59,1.65273,0.3411,1.55506,0.37978,1142.571,1.45541,0.36337,1.40911,0.37735
1201.587,0.00338,0.00247,1203.52,1.65159,0.35526,1.56557,0.37717,1144.572,1.46159,0.36127,1.41572,0.37725
1203.516,0.00343,0.00251,1205.44,1.64242,0.35949,1.57646,0.38431,1146.573,1.46779,0.35921,1.42227,0.37718
1205.445,0.00339,0.00259,1207.37,1.63428,0.35005,1.57687,0.39145,1148.574,1.47401,0.35719,1.42876,0.37714
1207.373,0.0033,0.00262,1209.3,1.63909,0.33508,1.57325,0.39333,1150.575,1.48027,0.35522,1.43518,0.37712
1209.302,0.00327,0.00261,1211.23,1.65752,0.32813,1.56914,0.39325,1152.576,1.48654,0.3533,1.44154,0.37713
1211.231,0.00336,0.00259,1213.16,1.67755,0.33606,1.56165,0.37947,1154.577,1.49284,0.35144,1.44785,0.37716
1213.159,0.00352,0.0025,1215.09,1.68503,0.35174,1.56966,0.35858,1156.578,1.49915,0.34962,1.45409,0.37721
1215.088,0.00363,0.00246,1217.02,1.67934,0.3608,1.59628,0.35537,1158.579,1.50548,0.34787,1.46027,0.37729
1217.017,0.00363,0.00258,1218.95,1.67356,0.36256,1.61345,0.36741,1160.58,1.51183,0.34618,1.4664,0.37738
1218.946,0.0036,0.00271,1220.87,1.66944,0.36171,1.61454,0.37676,1162.581,1.51818,0.34456,1.47246,0.37751
1220.874,0.00357,0.00275,1222.8,1.66388,0.35577,1.61233,0.3771,1164.582,1.52455,0.343,1.47847,0.37765
1222.803,0.00351,0.00274,1224.73,1.66191,0.34149,1.61482,0.37098,1166.583,1.53091,0.3415,1.48441,0.37781
1224.732,0.00344,0.00273,1226.66,1.67302,0.32808,1.62614,0.36602,1168.584,1.53728,0.34008,1.49031,0.378
1226.66,0.00346,0.00277,1228.59,1.69184,0.32717,1.64255,0.37296,1170.585,1.54365,0.33873,1.49614,0.3782
1228.589,0.00358,0.00288,1230.52,1.70201,0.33323,1.64812,0.38408,1172.586,1.55001,0.33745,1.50192,0.37843
1230.518,0.00367,0.00295,1232.45,1.70476,0.33633,1.64631,0.39195,1174.587,1.55637,0.33624,1.50764,0.37867
1232.447,0.0037,0.00297,1234.38,1.70856,0.33763,1.64132,0.39084,1176.588,1.56271,0.33511,1.5133,0.37894
1234.375,0.00373,0.00294,1236.3,1.71164,0.34012,1.64289,0.38338,1178.589,1.56904,0.33405,1.51891,0.37922
1236.304,0.00376,0.00292,1238.23,1.70994,0.33782,1.65449,0.38046,1180.59,1.57535,0.33306,1.52446,0.37952
1238.233,0.00374,0.00297,1240.16,1.7118,0.32914,1.66694,0.38708,1182.591,1.58164,0.33215,1.52996,0.37984
1240.161,0.00372,0.00306,1242.09,1.72334,0.32152,1.67178,0.39362,1184.592,1.58791,0.33132,1.5354,0.38018
1242.09,0.00377,0.00311,1244.02,1.7408,0.32461,1.67755,0.40659,1186.593,1.59416,0.33056,1.54079,0.38054
1244.019,0.0039,0.00319,1245.95,1.75008,0.33734,1.67035,0.42136,1188.594,1.60037,0.32987,1.54613,0.38091
1245.948,0.00401,0.00321,1247.88,1.74435,0.34514,1.65084,0.41674,1190.595,1.60655,0.32926,1.55141,0.3813
1247.876,0.004,0.00309,1249.81,1.73607,0.33889,1.64499,0.39895,1192.596,1.6127,0.32871,1.55664,0.3817
1249.805,0.00392,0.00299,1251.73,1.73985,0.32639,1.65617,0.3889,1194.597,1.61881,0.32824,1.56182,0.38212
1251.734,0.0039,0.00301,1253.66,1.75583,0.32363,1.66654,0.38494,1196.598,1.62489,0.32784,1.56694,0.38255
1253.662,0.004,0.00305,1255.59,1.76509,0.32804,1.67663,0.38392,1198.599,1.63092,0.32751,1.57201,0.383
1255.591,0.00408,0.0031,1257.52,1.76705,0.32699,1.687,0.38506,1200.6,1.6369,0.32725,1.57704,0.38347
1257.52,0.00409,0.00316,1259.45,1.77601,0.32339,1.69843,0.39277,1202.601,1.64284,0.32706,1.582,0.38395
1259.449,0.00414,0.00325,1261.38,1.79129,0.32691,1.70248,0.40825,1204.602,1.64874,0.32693,1.58692,0.38444
1261.377,0.00426,0.00333,1263.31,1.80269,0.34074,1.69069,0.41435,1206.603,1.65458,0.32686,1.59179,0.38495
1263.306,0.00439,0.00329,1265.23,1.79986,0.35696,1.68075,0.40477,1208.604,1.66037,0.32685,1.59661,0.38547
1265.235,0.00443,0.0032,1267.16,1.78367,0.35793,1.68538,0.39558,1210.605,1.6661,0.32691,1.60137,0.386
1267.163,0.00432,0.00319,1269.09,1.77579,0.34327,1.69305,0.38983,1212.606,1.67179,0.32702,1.60609,0.38654
1269.092,0.00421,0.00321,1271.02,1.78634,0.33113,1.7028,0.38621,1214.607,1.67741,0.32719,1.61076,0.3871
1271.021,0.00424,0.00325,1272.95,1.8013,0.32943,1.71549,0.38909,1216.608,1.68298,0.32742,1.61538,0.38767
1272.95,0.00434,0.00333,1274.88,1.8104,0.33089,1.72347,0.39618,1218.609,1.68849,0.3277,1.61995,0.38825
1274.878,0.00441,0.0034,1276.81,1.81946,0.33232,1.72689,0.40194,1220.61,1.69393,0.32803,1.62447,0.38884
1276.807,0.00448,0.00344,1278.74,1.83073,0.33768,1.73074,0.4096,1222.611,1.69932,0.32841,1.62895,0.38944
1278.736,0.00458,0.00349,1280.66,1.83887,0.34921,1.72935,0.41952,1224.612,1.70465,0.32883,1.63337,0.39005
1280.664,0.00468,0.00352,1282.59,1.83725,0.36055,1.71978,0.4202,1226.613,1.70991,0.3293,1.63775,0.39067
1282.593,0.00471,0.00347,1284.52,1.82948,0.36472,1.71604,0.41511,1228.614,1.71511,0.32982,1.64208,0.3913
1284.522,0.00467,0.00343,1286.45,1.82301,0.35847,1.71731,0.41067,1230.615,1.72024,0.33037,1.64637,0.39194
1286.451,0.0046,0.00342,1288.38,1.82822,0.35106,1.71965,0.40464,1232.616,1.72532,0.33097,1.65061,0.39259
1288.379,0.00461,0.00341,1290.31,1.83982,0.35278,1.72768,0.40343,1234.617,1.73032,0.3316,1.6548,0.39325
1290.308,0.0047,0.00345,1292.24,1.84454,0.36249,1.73243,0.40712,1236.618,1.73527,0.33227,1.65894,0.39391
1292.237,0.00477,0.00349,1294.16,1.83635,0.36495,1.73073,0.40695,1238.619,1.74014,0.33297,1.66304,0.39458
1294.165,0.00472,0.00348,1296.09,1.83131,0.3559,1.73114,0.40367,1240.62,1.74495,0.33371,1.6671,0.39526
1296.094,0.00465,0.00347,1298.02,1.83932,0.34828,1.73341,0.39749,1242.621,1.7497,0.33447,1.67111,0.39595
1298.023,0.00468,0.00346,1299.95,1.8498,0.34939,1.74106,0.39114,1244.622,1.75438,0.33527,1.67508,0.39665
1299.951,0.00476,0.00348,1301.88,1.85215,0.3502,1.75389,0.39045,1246.623,1.759,0.33609,1.679,0.39735
1301.88,0.00478,0.00355,1303.81,1.85527,0.34661,1.76495,0.39807,1248.624,1.76355,0.33693,1.68288,0.39805
1303.809,0.00479,0.00364,1305.74,1.8641,0.34529,1.76635,0.40415,1250.625,1.76804,0.3378,1.68671,0.39877
1305.738,0.00485,0.00367,1307.67,1.87117,0.34474,1.76723,0.40554,1252.626,1.77247,0.33869,1.6905,0.39949
1307.666,0.0049,0.00368,1309.6,1.88063,0.34472,1.77171,0.40672,1254.627,1.77683,0.33961,1.69425,0.40021
1309.595,0.00497,0.00371,1311.52,1.89306,0.34974,1.77726,0.4117,1256.628,1.78113,0.34054,1.69795,0.40094
1311.524,0.00508,0.00376,1313.45,1.90233,0.36124,1.77862,0.41773,1258.629,1.78536,0.34149,1.70161,0.40167
1313.452,0.00519,0.00379,1315.38,1.90298,0.37362,1.77703,0.42284,1260.63,1.78953,0.34245,1.70523,0.40241
1315.381,0.00524,0.0038,1317.31,1.89752,0.38171,1.77263,0.42417,1262.631,1.79364,0.34343,1.70881,0.40315
1317.31,0.00523,0.00378,1319.24,1.88973,0.38102,1.7691,0.42156,1264.632,1.79769,0.34443,1.71235,0.4039
1319.239,0.00517,0.00375,1321.17,1.88898,0.37462,1.76816,0.41496,1266.633,1.80168,0.34544,1.71584,0.40465
1321.167,0.00514,0.00372,1323.1,1.89769,0.37342,1.77352,0.40936,1268.634,1.80561,0.34645,1.7193,0.4054
1323.096,0.0052,0.00373,1325.03,1.90435,0.37888,1.78124,0.40819,1270.635,1.80948,0.34748,1.72271,0.40615
1325.025,0.00527,0.00377,1326.95,1.90494,0.38567,1.78684,0.40757,1272.636,1.81329,0.34852,1.72608,0.40691
1326.953,0.0053,0.0038,1328.88,1.90104,0.38793,1.79427,0.40955,1274.637,1.81704,0.34957,1.72942,0.40767
1328.882,0.00528,0.00385,1330.81,1.89938,0.38595,1.79948,0.41225,1276.638,1.82074,0.35062,1.73271,0.40843
1330.811,0.00526,0.00389,1332.74,1.90203,0.38346,1.80508,0.417,1278.639,1.82438,0.35168,1.73596,0.40919
1332.74,0.00527,0.00394,1334.67,1.90776,0.38539,1.80795,0.4233,1280.64,1.82796,0.35274,1.73918,0.40996
1334.668,0.00532,0.00398,1336.6,1.90959,0.38965,1.80754,0.42933,1282.641,1.83149,0.35381,1.74235,0.41072
1336.597,0.00535,0.004,1338.53,1.90805,0.39262,1.80424,0.43178,1284.642,1.83496,0.35488,1.74549,0.41149
1338.526,0.00535,0.00399,1340.45,1.90504,0.39322,1.8022,0.43226,1286.643,1.83838,0.35596,1.74859,0.41225
1340.454,0.00533,0.00398,1342.38,1.9012,0.38767,1.80021,0.42998,1288.644,1.84174,0.35704,1.75165,0.41302
1342.383,0.00528,0.00396,1344.31,1.90489,0.38047,1.80138,0.42551,1290.645,1.84505,0.35811,1.75468,0.41379
1344.312,0.00528,0.00395,1346.24,1.91379,0.37879,1.80731,0.42433,1292.646,1.84832,0.35919,1.75766,0.41455
1346.241,0.00534,0.00398,1348.17,1.91926,0.37858,1.81199,0.42507,1294.647,1.85152,0.36027,1.76061,0.41532
1348.169,0.00538,0.00401,1350.1,1.92645,0.38024,1.81707,0.42785,1296.648,1.85468,0.36135,1.76352,0.41608
1350.098,0.00544,0.00405,1352.03,1.93227,0.38457,1.82076,0.43541,1298.649,1.85779,0.36243,1.7664,0.41684
1352.027,0.0055,0.0041,1353.95,1.9349,0.3899,1.81622,0.4424,1300.65,1.86085,0.3635,1.76924,0.41761
1353.955,0.00554,0.0041,1355.88,1.93412,0.39141,1.80639,0.439,1302.651,1.86387,0.36457,1.77205,0.41837
1355.884,0.00554,0.00403,1357.81,1.93712,0.39074,1.80461,0.42853,1304.652,1.86683,0.36564,1.77482,0.41912
1357.813,0.00556,0.00398,1359.74,1.94432,0.39494,1.81356,0.42256,1306.653,1.86975,0.3667,1.77755,0.41988
1359.742,0.00563,0.00401,1361.67,1.94666,0.4033,1.82337,0.42596,1308.654,1.87262,0.36777,1.78025,0.42063
1361.67,0.00568,0.00408,1363.6,1.94182,0.40746,1.82467,0.4293,1310.655,1.87545,0.36882,1.78292,0.42138
1363.599,0.00566,0.0041,1365.53,1.93841,0.40636,1.82547,0.42804,1312.656,1.87823,0.36987,1.78555,0.42213
1365.528,0.00563,0.0041,1367.46,1.93919,0.40228,1.83159,0.42909,1314.657,1.88096,0.37092,1.78814,0.42288
1367.456,0.00562,0.00414,1369.38,1.94693,0.40276,1.83616,0.4353,1316.658,1.88366,0.37196,1.79071,0.42362
1369.385,0.00568,0.00419,1371.31,1.95311,0.4113,1.83386,0.43894,1318.659,1.88631,0.37299,1.79324,0.42436
1371.314,0.00576,0.00419,1373.24,1.94934,0.42086,1.83244,0.43848,1320.66,1.88892,0.37402,1.79574,0.42509
1373.243,0.00577,0.00418,1375.17,1.93874,0.42066,1.83481,0.44008,1322.661,1.89148,0.37504,1.7982,0.42582
1375.171,0.00569,0.0042,1377.1,1.9352,0.41489,1.83435,0.44342,1324.662,1.89401,0.37605,1.80064,0.42655
1377.1,0.00564,0.00421,1379.03,1.93769,0.4102,1.83023,0.44191,1326.663,1.89649,0.37706,1.80304,0.42727
1379.029,0.00564,0.00418,1380.96,1.94265,0.41091,1.83069,0.43854,1328.664,1.89894,0.37805,1.80541,0.42798
1380.957,0.00568,0.00417,1382.89,1.94266,0.41343,1.83373,0.43915,1330.665,1.90134,0.37904,1.80775,0.42869
1382.886,0.00569,0.00419,1384.82,1.93905,0.41019,1.83197,0.43654,1332.666,1.90371,0.38002,1.81006,0.4294
1384.815,0.00565,0.00417,1386.74,1.94193,0.40473,1.83495,0.43184,1334.667,1.90603,0.38099,1.81233,0.4301
1386.744,0.00565,0.00417,1388.67,1.95011,0.40431,1.84293,0.43259,1336.668,1.90833,0.38196,1.81458,0.4308
1388.672,0.00571,0.00422,1390.6,1.95613,0.4106,1.84701,0.4395,1338.669,1.91058,0.38291,1.8168,0.43148
1390.601,0.00578,0.00427,1392.53,1.95384,0.4174,1.84203,0.44204,1340.67,1.9128,0.38385,1.81898,0.43217
1392.53,0.00579,0.00425,1394.46,1.94615,0.41689,1.83853,0.43688,1342.671,1.91498,0.38479,1.82114,0.43285
1394.458,0.00573,0.00421,1396.39,1.94241,0.4089,1.84363,0.43415,1344.672,1.91712,0.38571,1.82327,0.43352
1396.387,0.00567,0.00423,1398.32,1.94806,0.40055,1.84795,0.43804,1346.673,1.91923,0.38662,1.82537,0.43418
1398.316,0.00568,0.00427,1400.24,1.96039,0.40232,1.84369,0.43943,1348.674,1.92131,0.38753,1.82745,0.43484
1400.244,0.00578,0.00425,1402.17,1.96398,0.4082,1.83881,0.43107,1350.675,1.92335,0.38842,1.82949,0.43549
1402.173,0.00583,0.00419,1404.1,1.96289,0.41028,1.8453,0.42051,1352.676,1.92536,0.3893,1.83151,0.43613
1404.102,0.00583,0.00419,1406.03,1.96435,0.41002,1.86109,0.42199,1354.677,1.92734,0.39017,1.8335,0.43677
1406.031,0.00584,0.00429,1407.96,1.96861,0.41201,1.86763,0.43323,1356.678,1.92928,0.39103,1.83546,0.4374
1407.959,0.00588,0.00437,1409.89,1.97131,0.4169,1.85989,0.43497,1358.679,1.93119,0.39187,1.8374,0.43802
1409.888,0.00592,0.00433,1411.82,1.97046,0.42357,1.85864,0.42613,1360.68,1.93307,0.39271,1.83931,0.43863
1411.817,0.00594,0.00429,1413.74,1.9637,0.42629,1.87135,0.42143,1362.681,1.93492,0.39353,1.84119,0.43924
1413.745,0.0059,0.00435,1415.67,1.95724,0.42345,1.88717,0.43367,1364.682,1.93674,0.39434,1.84305,0.43984
1415.674,0.00584,0.00449,1417.6,1.95415,0.41681,1.88422,0.44674,1366.683,1.93853,0.39514,1.84488,0.44043
1417.603,0.00579,0.00452,1419.53,1.95616,0.40798,1.87583,0.44957,1368.684,1.94029,0.39593,1.84669,0.44101
1419.532,0.00577,0.00448,1421.46,1.96602,0.40417,1.87317,0.44853,1370.685,1.94203,0.3967,1.84847,0.44158
1421.46,0.00583,0.00446,1423.39,1.97577,0.4083,1.87295,0.44888,1372.686,1.94373,0.39746,1.85023,0.44215
1423.389,0.00592,0.00446,1425.32,1.97936,0.41665,1.87116,0.44639,1374.687,1.9454,0.39821,1.85197,0.4427
1425.318,0.00598,0.00444,1427.25,1.97607,0.42537,1.87442,0.44653,1376.688,1.94705,0.39895,1.85368,0.44325
1427.246,0.00599,0.00446,1429.17,1.96531,0.42575,1.87482,0.44853,1378.689,1.94867,0.39967,1.85537,0.44379
1429.175,0.00591,0.00447,1431.1,1.95871,0.41828,1.8726,0.44675,1380.69,1.95027,0.40038,1.85703,0.44432
1431.104,0.00583,0.00445,1433.03,1.95951,0.40918,1.87488,0.44309,1382.691,1.95183,0.40107,1.85867,0.44484
1433.033,0.0058,0.00445,1434.96,1.96562,0.40238,1.88216,0.44467,1384.692,1.95338,0.40176,1.86029,0.44535
1434.961,0.00582,0.0045,1436.89,1.97492,0.40218,1.88652,0.45372,1386.693,1.95489,0.40243,1.86189,0.44585
1436.89,0.00589,0.00456,1438.82,1.97921,0.40666,1.88038,0.46336,1388.694,1.95639,0.40308,1.86347,0.44634
1438.819,0.00594,0.00456,1440.75,1.97631,0.4046,1.86578,0.46266,1390.695,1.95785,0.40372,1.86502,0.44682
1440.747,0.00591,0.00447,1442.68,1.98143,0.39962,1.85506,0.44806,1392.696,1.9593,0.40435,1.86656,0.44729
1442.676,0.00593,0.00435,1444.61,1.99322,0.40474,1.8604,0.43142,1394.697,1.96072,0.40497,1.86807,0.44776
1444.605,0.00604,0.00432,1446.53,1.994,0.41357,1.87755,0.42768,1396.698,1.96212,0.40556,1.86956,0.44821
1446.534,0.00608,0.00441,1448.46,1.98839,0.41689,1.88849,0.43701,1398.699,1.96349,0.40615,1.87103,0.44865
1448.462,0.00605,0.00451,1450.39,1.98425,0.41479,1.88432,0.44117,1400.7,1.96484,0.40672,1.87249,0.44908
1450.391,0.00601,0.0045,1452.32,1.98388,0.41035,1.88274,0.43836,1402.701,1.96617,0.40728,1.87392,0.44951
1452.32,0.00599,0.00448,1454.25,1.98775,0.4079,1.88696,0.43677,1404.702,1.96748,0.40782,1.87534,0.44992
1454.248,0.00601,0.0045,1456.18,1.9916,0.40802,1.89112,0.43807,1406.703,1.96877,0.40835,1.87673,0.45032
1456.177,0.00604,0.00453,1458.11,1.99427,0.4105,1.89331,0.43989,1408.704,1.97004,0.40887,1.87811,0.45071
1458.106,0.00607,0.00455,1460.04,1.9932,0.4126,1.89503,0.44253,1410.705,1.97129,0.40937,1.87947,0.4511
1460.035,0.00607,0.00457,1461.96,1.98991,0.4114,1.89464,0.44316,1412.706,1.97252,0.40985,1.88081,0.45147
1461.963,0.00604,0.00457,1463.89,1.98738,0.40339,1.89675,0.44508,1414.707,1.97373,0.41032,1.88213,0.45183
1463.892,0.00599,0.00459,1465.82,1.99501,0.3958,1.89669,0.45054,1416.708,1.97492,0.41078,1.88344,0.45218
1465.821,0.00602,0.00461,1467.75,2.00762,0.39645,1.88896,0.45242,1418.709,1.97609,0.41122,1.88473,0.45252
1467.749,0.00612,0.00457,1469.68,2.01538,0.40443,1.8798,0.44316,1420.71,1.97724,0.41165,1.886,0.45285
1469.678,0.00621,0.00448,1471.61,2.01385,0.4102,1.88199,0.42854,1422.711,1.97838,0.41206,1.88726,0.45317
1471.607,0.00622,0.00444,1473.54,2.01177,0.40923,1.89676,0.42287,1424.712,1.9795,0.41246,1.8885,0.45348
1473.536,0.0062,0.00451,1475.46,2.0168,0.40944,1.90898,0.42707,1426.713,1.9806,0.41284,1.88973,0.45377
1475.464,0.00624,0.0046,1477.39,2.02159,0.41543,1.91367,0.43297,1428.714,1.98169,0.41321,1.89094,0.45406
1477.393,0.0063,0.00465,1479.32,2.01905,0.42056,1.91607,0.43724,1430.715,1.98276,0.41356,1.89213,0.45434
1479.322,0.0063,0.00468,1481.25,2.01514,0.42057,1.91889,0.44352,1432.716,1.98381,0.4139,1.89331,0.4546
1481.25,0.00627,0.00472,1483.18,2.01529,0.4203,1.91663,0.45006,1434.717,1.98485,0.41423,1.89448,0.45486
1483.179,0.00627,0.00473,1485.11,2.01433,0.41961,1.90995,0.45029,1436.718,1.98587,0.41454,1.89563,0.4551
1485.108,0.00626,0.00469,1487.04,2.01384,0.41543,1.90737,0.44644,1438.719,1.98688,0.41483,1.89677,0.45533
1487.036,0.00624,0.00466,1488.96,2.01973,0.41138,1.90888,0.44115,1440.72,1.98788,0.41511,1.89789,0.45556
1488.965,0.00627,0.00465,1490.89,2.0306,0.41542,1.91604,0.43725,1442.721,1.98886,0.41538,1.899,0.45577
1490.894,0.00637,0.00468,1492.82,2.03522,0.4268,1.92875,0.44599,1444.722,1.98983,0.41563,1.9001,0.45597
1492.823,0.00645,0.00479,1494.75,2.02913,0.43622,1.92776,0.46384,1446.723,1.99078,0.41587,1.90119,0.45616
1494.751,0.00644,0.00485,1496.68,2.01856,0.43658,1.90762,0.46734,1448.724,1.99172,0.41609,1.90226,0.45634
1496.68,0.00636,0.00474,1498.61,2.01306,0.42972,1.89324,0.45081,1450.725,1.99265,0.4163,1.90332,0.45651
1498.609,0.00629,0.00459,1500.54,2.01623,0.42354,1.90099,0.43526,1452.726,1.99357,0.41649,1.90437,0.45667
1500.537,0.00629,0.00458,1502.47,2.02302,0.42293,1.91713,0.43538,1454.727,1.99448,0.41667,1.90541,0.45682
1502.466,0.00634,0.00468,1504.39,2.0274,0.42702,1.92229,0.4432,1456.728,1.99537,0.41684,1.90644,0.45696
1504.395,0.00639,0.00474,1506.32,2.02694,0.43045,1.91827,0.44456,1458.729,1.99625,0.41699,1.90746,0.45708
1506.324,0.0064,0.00472,1508.25,2.02642,0.43148,1.91894,0.44337,1460.73,1.99713,0.41712,1.90846,0.4572
1508.252,0.0064,0.00472,1510.18,2.02856,0.43484,1.92065,0.44325,1462.731,1.99799,0.41724,1.90946,0.45731
1510.181,0.00643,0.00473,1512.11,2.0273,0.43972,1.9213,0.44214,1464.732,1.99884,0.41735,1.91044,0.4574
1512.11,0.00644,0.00473,1514.04,2.02283,0.44329,1.92372,0.44077,1466.733,1.99969,0.41745,1.91142,0.45749
1514.038,0.00642,0.00474,1515.97,2.01647,0.44302,1.92743,0.43992,1468.734,2.00052,0.41753,1.91238,0.45757
1515.967,0.00637,0.00476,1517.9,2.0121,0.43898,1.93289,0.44164,1470.735,2.00135,0.41759,1.91334,0.45763
1517.896,0.00632,0.0048,1519.83,2.01221,0.43635,1.93736,0.44779,1472.736,2.00216,0.41765,1.91429,0.45769
1519.825,0.00631,0.00485,1521.75,2.01092,0.4338,1.93608,0.45541,1474.737,2.00297,0.41769,1.91523,0.45773
1521.753,0.00629,0.00487,1523.68,2.01078,0.42913,1.92923,0.45872,1476.738,2.00377,0.41771,1.91616,0.45777
1523.682,0.00627,0.00484,1525.61,2.01545,0.42759,1.92254,0.45641,1478.739,2.00457,0.41772,1.91708,0.45779
1525.611,0.0063,0.00479,1527.54,2.01829,0.42964,1.91919,0.4512,1480.74,2.00535,0.41772,1.91799,0.45781
1527.539,0.00633,0.00475,1529.47,2.01761,0.43099,1.91884,0.44358,1482.741,2.00613,0.41771,1.9189,0.45781
1529.468,0.00633,0.00472,1531.4,2.01734,0.4315,1.92441,0.43678,1484.742,2.0069,0.41768,1.9198,0.45781
1531.397,0.00633,0.00473,1533.33,2.01751,0.43365,1.93436,0.43623,1486.743,2.00767,0.41764,1.92069,0.4578
1533.326,0.00634,0.00479,1535.25,2.01448,0.43698,1.94149,0.44058,1488.744,2.00843,0.41759,1.92157,0.45777
1535.254,0.00633,0.00485,1537.18,2.00638,0.43504,1.94492,0.44851,1490.745,2.00918,0.41752,1.92245,0.45774
1537.183,0.00626,0.0049,1539.11,2.00137,0.42719,1.94136,0.45463,1492.746,2.00993,0.41744,1.92332,0.4577
1539.112,0.00619,0.0049,1541.04,2.0032,0.41856,1.93532,0.45395,1494.747,2.01068,0.41735,1.92419,0.45765
1541.04,0.00617,0.00486,1542.97,2.01008,0.41521,1.9348,0.44937,1496.748,2.01141,0.41725,1.92504,0.45759
1542.969,0.00621,0.00484,1544.9,2.0144,0.41691,1.94112,0.45231,1498.749,2.01215,0.41713,1.9259,0.45752
1544.898,0.00625,0.00489,1546.83,2.01308,0.41697,1.93955,0.45772,1500.75,2.01288,0.417,1.92674,0.45744
1546.827,0.00624,0.0049,1548.76,2.01243,0.41311,1.93375,0.45932,1502.751,2.0136,0.41686,1.92758,0.45735
1548.755,0.00622,0.00487,1550.68,2.01668,0.40972,1.92834,0.45756,1504.752,2.01432,0.41671,1.92842,0.45725
1550.684,0.00624,0.00483,1552.61,2.02305,0.41251,1.92331,0.45244,1506.753,2.01504,0.41654,1.92925,0.45715
