Repository: mireiasainz/ATRToolkit

This folder contains the code used to perform the calibration procedure and determine the permittivity presented in the article "Permittivity determination of inorganic nanoparticles by ATR spectroscopy: comparison with reflectance techniques and limitations" by Sainz-Menchón et al.

The following files are included:

polarization_fraction.ipynb: Jupyter notebook for determining the polarization fraction induced by the spectrometer and ATR setup.

permittivity_determination.ipynb: Jupyter notebook for determining the permittivity of inorganic nanoparticles. The code is demonstrated using the delta-Al₂O₃ sample data presented in the paper.

File: Reference_permittivity_gammadelta_Al2O3_spectrochimica.csv (part 3 of 8)
W / cm-1,R Gamma,R Delta,W / cm-1,Eps KKG Gamma Real,Eps KKG Gamma Imag,Eps KKG Delta Real,Eps KKG Delta Imag,W / cm-1,Eps Fit Gamma Real,Eps Fit Gamma Imag,Eps Fit Delta Real,Eps Fit Delta Imag
1552.613,0.0063,0.00478,1554.54,2.02247,0.41631,1.92073,0.44033,1508.754,2.01575,0.41637,1.93008,0.45703
1554.541,0.00631,0.00472,1556.47,2.01943,0.41722,1.93083,0.43111,1510.755,2.01647,0.41618,1.9309,0.45691
1556.47,0.00629,0.00475,1558.4,2.01676,0.41737,1.94523,0.43395,1512.756,2.01717,0.41598,1.93172,0.45678
1558.399,0.00627,0.00485,1560.33,2.01111,0.41318,1.95026,0.44197,1514.757,2.01788,0.41578,1.93253,0.45664
1560.328,0.00621,0.00491,1562.26,2.00888,0.40454,1.94922,0.44661,1516.758,2.01858,0.41556,1.93334,0.4565
1562.256,0.00616,0.00492,1564.18,2.01239,0.39459,1.94963,0.45421,1518.759,2.01928,0.41532,1.93415,0.45634
1564.185,0.00615,0.00495,1566.11,2.02214,0.38743,1.94021,0.45656,1520.76,2.01998,0.41508,1.93495,0.45618
1566.114,0.0062,0.0049,1568.04,2.03585,0.38818,1.93222,0.44831,1522.761,2.02068,0.41483,1.93575,0.45601
1568.042,0.00631,0.00482,1569.97,2.04526,0.39809,1.93576,0.43936,1524.762,2.02138,0.41457,1.93654,0.45583
1569.971,0.00642,0.00481,1571.9,2.04195,0.40521,1.94502,0.43717,1526.763,2.02207,0.4143,1.93733,0.45565
1571.9,0.00642,0.00486,1573.83,2.03814,0.40514,1.95246,0.44372,1528.764,2.02277,0.41401,1.93812,0.45545
1573.829,0.00639,0.00493,1575.76,2.0397,0.40456,1.94974,0.45125,1530.765,2.02346,0.41372,1.93891,0.45525
1575.757,0.0064,0.00494,1577.69,2.04152,0.40607,1.94066,0.45034,1532.766,2.02415,0.41342,1.93969,0.45505
1577.686,0.00642,0.00488,1579.62,2.04161,0.40856,1.93617,0.44147,1534.767,2.02484,0.41311,1.94047,0.45483
1579.615,0.00643,0.00482,1581.54,2.03945,0.41044,1.9413,0.43243,1536.768,2.02554,0.41279,1.94125,0.45461
1581.543,0.00642,0.00482,1583.47,2.03534,0.40835,1.9526,0.43213,1538.769,2.02623,0.41246,1.94203,0.45438
1583.472,0.00638,0.00489,1585.4,2.03492,0.40389,1.95807,0.43659,1540.77,2.02692,0.41212,1.9428,0.45415
1585.401,0.00636,0.00494,1587.33,2.03828,0.40213,1.95926,0.44017,1542.771,2.02761,0.41178,1.94357,0.45391
1587.329,0.00638,0.00496,1589.26,2.03949,0.40232,1.95985,0.4419,1544.772,2.0283,0.41142,1.94434,0.45366
1589.258,0.00639,0.00497,1591.19,2.03807,0.39989,1.96174,0.44419,1546.773,2.029,0.41106,1.94511,0.45341
1591.187,0.00637,0.00499,1593.12,2.03941,0.39425,1.96267,0.44814,1548.774,2.02969,0.41069,1.94588,0.45315
1593.116,0.00636,0.00501,1595.04,2.047,0.39159,1.96054,0.45189,1550.775,2.03039,0.41031,1.94665,0.45289
1595.044,0.00641,0.00501,1596.97,2.05439,0.39483,1.9562,0.45115,1552.776,2.03108,0.40992,1.94741,0.45262
1596.973,0.00648,0.00498,1598.9,2.05615,0.39925,1.95621,0.45109,1554.777,2.03178,0.40953,1.94818,0.45234
1598.902,0.00651,0.00498,1600.83,2.05539,0.40091,1.95434,0.45159,1556.778,2.03248,0.40912,1.94894,0.45206
1600.83,0.00651,0.00497,1602.76,2.05623,0.39911,1.95111,0.44889,1558.779,2.03318,0.40871,1.94971,0.45177
1602.759,0.00651,0.00494,1604.69,2.06356,0.40243,1.95144,0.44556,1560.78,2.03388,0.4083,1.95047,0.45148
1604.688,0.00658,0.00493,1606.62,2.06575,0.41126,1.9532,0.44243,1562.781,2.03459,0.40787,1.95123,0.45119
1606.617,0.00663,0.00493,1608.55,2.06004,0.41797,1.95745,0.44332,1564.782,2.0353,0.40745,1.95199,0.45088
1608.545,0.00661,0.00496,1610.47,2.05218,0.42101,1.95734,0.44633,1566.783,2.03601,0.40701,1.95275,0.45058
1610.474,0.00656,0.00497,1612.4,2.04184,0.41607,1.95272,0.44329,1568.784,2.03672,0.40657,1.95351,0.45027
1612.403,0.00646,0.00493,1614.33,2.03886,0.40636,1.95451,0.43729,1570.785,2.03743,0.40612,1.95427,0.44995
1614.331,0.0064,0.00492,1616.26,2.04353,0.39913,1.96246,0.43724,1572.786,2.03815,0.40567,1.95503,0.44963
1616.26,0.00641,0.00497,1618.19,2.05042,0.39797,1.96657,0.44406,1574.787,2.03886,0.40521,1.9558,0.44931
1618.189,0.00646,0.00502,1620.12,2.05333,0.39988,1.9611,0.44811,1576.788,2.03959,0.40474,1.95656,0.44898
1620.118,0.00649,0.005,1622.05,2.05272,0.39851,1.95437,0.44321,1578.789,2.04031,0.40427,1.95732,0.44865
1622.046,0.00648,0.00494,1623.97,2.05695,0.39753,1.95629,0.43694,1580.79,2.04104,0.4038,1.95808,0.44832
1623.975,0.00651,0.00493,1625.9,2.06207,0.40295,1.96187,0.4354,1582.791,2.04177,0.40332,1.95884,0.44798
1625.904,0.00657,0.00496,1627.83,2.05817,0.40859,1.96478,0.43587,1584.792,2.0425,0.40283,1.9596,0.44764
1627.832,0.00656,0.00498,1629.76,2.04998,0.40704,1.96696,0.43479,1586.793,2.04324,0.40235,1.96036,0.4473
1629.761,0.00649,0.00499,1631.69,2.04611,0.39908,1.97308,0.43799,1588.794,2.04398,0.40185,1.96113,0.44695
1631.69,0.00643,0.00504,1633.62,2.05043,0.39239,1.97444,0.44693,1590.795,2.04472,0.40136,1.96189,0.4466
1633.619,0.00644,0.00508,1635.55,2.05683,0.38943,1.96483,0.44993,1592.796,2.04547,0.40086,1.96265,0.44625
1635.547,0.00648,0.00503,1637.48,2.06371,0.391,1.95646,0.44227,1594.797,2.04622,0.40035,1.96342,0.44589
1637.476,0.00654,0.00495,1639.4,2.06697,0.39493,1.95881,0.43239,1596.798,2.04697,0.39985,1.96419,0.44553
1639.405,0.00658,0.00493,1641.33,2.06706,0.39757,1.96836,0.42931,1598.799,2.04773,0.39934,1.96495,0.44517
1641.333,0.00659,0.00498,1643.26,2.06763,0.39909,1.97565,0.43327,1600.8,2.04849,0.39882,1.96572,0.44481
1643.262,0.0066,0.00504,1645.19,2.06894,0.40173,1.97657,0.43737,1602.801,2.04925,0.39831,1.96649,0.44445
1645.191,0.00662,0.00506,1647.12,2.06859,0.40522,1.97637,0.44062,1604.802,2.05002,0.39779,1.96726,0.44408
1647.12,0.00663,0.00507,1649.05,2.06655,0.40958,1.97409,0.44185,1606.803,2.0508,0.39727,1.96803,0.44371
1649.048,0.00663,0.00506,1650.98,2.06041,0.41186,1.97246,0.43911,1608.804,2.05157,0.39674,1.9688,0.44335
1650.977,0.00659,0.00504,1652.91,2.05305,0.40862,1.97668,0.44002,1610.805,2.05235,0.39622,1.96957,0.44297
1652.906,0.00652,0.00507,1654.83,2.05056,0.40317,1.97684,0.44258,1612.806,2.05313,0.39569,1.97035,0.4426
1654.834,0.00648,0.00508,1656.76,2.05115,0.39916,1.97562,0.44192,1614.807,2.05392,0.39516,1.97112,0.44223
1656.763,0.00647,0.00507,1658.69,2.05191,0.39748,1.97943,0.44643,1616.808,2.05471,0.39463,1.9719,0.44186
1658.692,0.00647,0.00511,1660.62,2.05021,0.39566,1.97517,0.45403,1618.809,2.05551,0.3941,1.97268,0.44148
1660.621,0.00645,0.00511,1662.55,2.04748,0.39049,1.96218,0.44901,1620.81,2.05631,0.39357,1.97345,0.44111
1662.549,0.00641,0.00501,1664.48,2.04853,0.3825,1.96191,0.44104,1622.811,2.05711,0.39304,1.97423,0.44073
1664.478,0.00639,0.00498,1666.41,2.05618,0.37946,1.96596,0.43947,1624.812,2.05792,0.3925,1.97501,0.44036
1666.407,0.00644,0.005,1668.34,2.05982,0.37978,1.96471,0.43888,1626.813,2.05873,0.39197,1.9758,0.43998
1668.335,0.00647,0.00499,1670.26,2.06074,0.37771,1.96231,0.43462,1628.814,2.05955,0.39144,1.97658,0.4396
1670.264,0.00647,0.00496,1672.19,2.06542,0.37563,1.96384,0.42891,1630.815,2.06037,0.3909,1.97736,0.43923
1672.193,0.0065,0.00495,1674.12,2.07163,0.37861,1.96918,0.42488,1632.816,2.06119,0.39037,1.97815,0.43885
1674.122,0.00656,0.00497,1676.05,2.07156,0.38167,1.97674,0.4283,1634.817,2.06202,0.38983,1.97894,0.43847
1676.05,0.00657,0.00503,1677.98,2.07108,0.38279,1.9757,0.43318,1636.818,2.06285,0.3893,1.97972,0.4381
1677.979,0.00657,0.00504,1679.91,2.07104,0.38287,1.97017,0.4318,1638.819,2.06368,0.38877,1.98051,0.43772
1679.908,0.00657,0.005,1681.84,2.07239,0.38556,1.96887,0.42542,1640.82,2.06452,0.38823,1.9813,0.43735
1681.836,0.00659,0.00497,1683.77,2.06855,0.3886,1.9746,0.42351,1642.821,2.06537,0.3877,1.98209,0.43698
1683.765,0.00657,0.005,1685.69,2.06036,0.38435,1.9763,0.42327,1644.822,2.06621,0.38717,1.98289,0.4366
1685.694,0.00649,0.00501,1687.62,2.05899,0.3759,1.97776,0.42049,1646.823,2.06706,0.38664,1.98368,0.43623
1687.622,0.00645,0.00501,1689.55,2.06366,0.37091,1.98434,0.42283,1648.824,2.06792,0.38611,1.98448,0.43586
1689.551,0.00647,0.00506,1691.48,2.06627,0.36764,1.98448,0.42847,1650.825,2.06877,0.38559,1.98527,0.43549
1691.48,0.00648,0.00508,1693.41,2.06937,0.36324,1.97804,0.42883,1652.826,2.06964,0.38506,1.98607,0.43512
1693.409,0.00649,0.00504,1695.34,2.07633,0.36146,1.97361,0.42238,1654.827,2.0705,0.38454,1.98687,0.43476
1695.337,0.00654,0.00499,1697.27,2.08191,0.363,1.97638,0.4141,1656.828,2.07137,0.38402,1.98766,0.43439
1697.266,0.00659,0.00498,1699.19,2.08484,0.36502,1.98553,0.41138,1658.829,2.07224,0.3835,1.98846,0.43403
1699.195,0.00662,0.00503,1701.12,2.08746,0.36767,1.99286,0.41535,1660.83,2.07312,0.38298,1.98927,0.43367
1701.123,0.00665,0.00509,1703.05,2.08833,0.37166,1.99343,0.42029,1662.831,2.074,0.38247,1.99007,0.43331
1703.052,0.00667,0.00511,1704.98,2.08504,0.37354,1.9901,0.42066,1664.832,2.07488,0.38196,1.99087,0.43295
1704.981,0.00665,0.00509,1706.91,2.08178,0.37242,1.98939,0.41599,1666.833,2.07577,0.38145,1.99167,0.43259
1706.91,0.00662,0.00507,1708.84,2.07933,0.36929,1.99624,0.41478,1668.834,2.07666,0.38095,1.99248,0.43224
1708.838,0.00659,0.00511,1710.77,2.07759,0.36138,2.00143,0.41978,1670.835,2.07755,0.38044,1.99328,0.43189
1710.767,0.00655,0.00516,1712.7,2.08504,0.3552,1.99942,0.4237,1672.836,2.07845,0.37995,1.99409,0.43154
1712.696,0.00659,0.00516,1714.62,2.09461,0.35611,1.9967,0.42298,1674.837,2.07935,0.37945,1.99489,0.4312
1714.624,0.00667,0.00514,1716.55,2.09912,0.36029,1.99815,0.42317,1676.838,2.08025,0.37896,1.9957,0.43085
1716.553,0.00672,0.00515,1718.48,2.10086,0.36529,1.9977,0.42404,1678.839,2.08115,0.37847,1.9965,0.43051
1718.482,0.00675,0.00515,1720.41,2.09884,0.37022,1.99643,0.42348,1680.84,2.08206,0.37798,1.99731,0.43017
1720.411,0.00675,0.00514,1722.34,2.0917,0.36944,1.99635,0.42358,1682.841,2.08297,0.3775,1.99812,0.42984
1722.339,0.00669,0.00514,1724.27,2.08779,0.36072,1.99381,0.42251,1684.842,2.08388,0.37703,1.99893,0.42951
1724.268,0.00663,0.00512,1726.2,2.0955,0.3538,1.99101,0.41587,1686.843,2.0848,0.37655,1.99974,0.42918
1726.197,0.00667,0.00508,1728.12,2.10659,0.35701,1.99624,0.40859,1688.844,2.08572,0.37608,2.00054,0.42885
1728.125,0.00677,0.00509,1730.05,2.10838,0.36497,2.00688,0.40883,1690.845,2.08664,0.37562,2.00135,0.42853
1730.054,0.00681,0.00516,1731.98,2.10222,0.36801,2.01231,0.41347,1692.846,2.08756,0.37516,2.00216,0.42821
1731.983,0.00677,0.00521,1733.91,2.09672,0.36326,2.01401,0.4162,1694.847,2.08849,0.3747,2.00297,0.4279
1733.912,0.00671,0.00523,1735.84,2.09903,0.35743,2.01887,0.42184,1696.848,2.08941,0.37425,2.00378,0.42758
1735.84,0.00671,0.00528,1737.77,2.10458,0.35587,2.01931,0.43304,1698.849,2.09034,0.3738,2.00459,0.42727
1737.769,0.00675,0.00532,1739.7,2.10761,0.35754,2.00814,0.43959,1700.85,2.09127,0.37336,2.0054,0.42697
1739.698,0.00678,0.00527,1741.63,2.1065,0.35722,1.99503,0.435,1702.851,2.09221,0.37293,2.0062,0.42667
1741.626,0.00677,0.00517,1743.56,2.10677,0.35343,1.98998,0.42395,1704.852,2.09314,0.37249,2.00701,0.42637
1743.555,0.00676,0.0051,1745.48,2.11171,0.35015,1.99413,0.41585,1706.853,2.09408,0.37207,2.00782,0.42607
1745.484,0.00679,0.0051,1747.41,2.1186,0.35141,1.9993,0.4117,1708.854,2.09502,0.37165,2.00863,0.42578
1747.413,0.00685,0.00512,1749.34,2.12116,0.35434,2.00454,0.4105,1710.855,2.09596,0.37123,2.00943,0.4255
1749.341,0.00688,0.00515,1751.27,2.1214,0.35367,2.00827,0.41227,1712.856,2.0969,0.37082,2.01024,0.42522
1751.27,0.00688,0.00518,1753.2,2.12728,0.3543,2.0073,0.41113,1714.857,2.09784,0.37041,2.01104,0.42494
1753.199,0.00693,0.00517,1755.13,2.13245,0.36001,2.00958,0.40647,1716.858,2.09879,0.37001,2.01185,0.42466
1755.127,0.00699,0.00517,1757.06,2.13133,0.36597,2.01862,0.40685,1718.859,2.09973,0.36962,2.01265,0.42439
1757.056,0.007,0.00523,1758.98,2.12785,0.36863,2.02423,0.41416,1720.86,2.10068,0.36923,2.01345,0.42412
1758.985,0.00698,0.00529,1760.91,2.12538,0.36863,2.02053,0.41851,1722.861,2.10162,0.36884,2.01426,0.42386
1760.914,0.00696,0.00528,1762.84,2.12513,0.36927,2.01779,0.41783,1724.862,2.10257,0.36847,2.01506,0.4236
1762.842,0.00696,0.00526,1764.77,2.1233,0.37075,2.01898,0.41853,1726.863,2.10352,0.3681,2.01586,0.42335
1764.771,0.00695,0.00527,1766.7,2.11874,0.36984,2.01721,0.41899,1728.864,2.10447,0.36773,2.01665,0.4231
1766.7,0.00691,0.00526,1768.63,2.11473,0.36449,2.0151,0.41711,1730.865,2.10542,0.36737,2.01745,0.42285
1768.628,0.00686,0.00524,1770.56,2.11554,0.35619,2.01439,0.41231,1732.866,2.10636,0.36701,2.01825,0.42261
1770.557,0.00684,0.00522,1772.49,2.12361,0.35115,2.01853,0.40698,1734.867,2.10731,0.36667,2.01904,0.42238
1772.486,0.00689,0.00523,1774.41,2.13279,0.35267,2.0276,0.40716,1736.868,2.10826,0.36632,2.01983,0.42214
1774.415,0.00697,0.00529,1776.34,2.13781,0.35873,2.03371,0.41346,1738.869,2.10921,0.36599,2.02062,0.42192
1776.343,0.00703,0.00535,1778.27,2.13685,0.36437,2.03266,0.41869,1740.87,2.11016,0.36566,2.02141,0.42169
1778.272,0.00704,0.00536,1780.2,2.13323,0.36738,2.03117,0.4217,1742.871,2.11111,0.36534,2.0222,0.42147
1780.201,0.00702,0.00536,1782.13,2.12791,0.36535,2.02942,0.4252,1744.872,2.11206,0.36502,2.02299,0.42126
1782.129,0.00697,0.00536,1784.06,2.12661,0.35925,2.02354,0.42471,1746.873,2.11301,0.36471,2.02377,0.42105
1784.058,0.00694,0.00532,1785.99,2.13193,0.355,2.02044,0.41867,1748.874,2.11396,0.3644,2.02455,0.42084
1785.987,0.00697,0.00528,1787.91,2.1387,0.35638,2.02542,0.41478,1750.875,2.1149,0.3641,2.02533,0.42064
1787.915,0.00703,0.0053,1789.84,2.14079,0.36051,2.03147,0.418,1752.876,2.11585,0.36381,2.02611,0.42045
1789.844,0.00706,0.00535,1791.77,2.13839,0.36044,2.03031,0.42347,1754.877,2.1168,0.36353,2.02688,0.42026
1791.773,0.00704,0.00536,1793.7,2.14107,0.35984,2.02306,0.4226,1756.878,2.11774,0.36325,2.02766,0.42007
1793.702,0.00706,0.00531,1795.63,2.14385,0.36207,2.01954,0.41429,1758.879,2.11868,0.36297,2.02843,0.41989
1795.63,0.00709,0.00526,1797.56,2.14358,0.36597,2.02591,0.40751,1760.88,2.11963,0.36271,2.0292,0.41971
1797.559,0.0071,0.00528,1799.49,2.13812,0.36422,2.03531,0.40694,1762.881,2.12057,0.36245,2.02996,0.41953
1799.488,0.00705,0.00534,1801.42,2.13904,0.35874,2.04264,0.41379,1764.882,2.12151,0.36219,2.03072,0.41936
1801.416,0.00704,0.00541,1803.35,2.14643,0.35849,2.0402,0.41889,1766.883,2.12244,0.36195,2.03148,0.4192
1803.345,0.0071,0.00541,1805.27,2.14976,0.3626,2.03712,0.41582,1768.884,2.12338,0.3617,2.03224,0.41904
1805.274,0.00714,0.00538,1807.2,2.1487,0.36535,2.04454,0.41617,1770.885,2.12431,0.36147,2.033,0.41888
1807.203,0.00714,0.00543,1809.13,2.14813,0.36674,2.04974,0.42421,1772.886,2.12525,0.36124,2.03375,0.41873
1809.131,0.00714,0.00549,1811.06,2.14752,0.36836,2.04599,0.43169,1774.887,2.12618,0.36102,2.0345,0.41859
1811.06,0.00714,0.00549,1812.99,2.14492,0.36873,2.03974,0.43503,1776.888,2.1271,0.3608,2.03524,0.41845
1812.989,0.00712,0.00546,1814.92,2.14238,0.36592,2.03347,0.43537,1778.889,2.12803,0.3606,2.03598,0.41831
1814.917,0.00709,0.00542,1816.85,2.14372,0.36244,2.0269,0.4302,1780.89,2.12895,0.36039,2.03672,0.41817
1816.846,0.00709,0.00536,1818.78,2.1474,0.36231,2.02708,0.42375,1782.891,2.12988,0.3602,2.03746,0.41805
1818.775,0.00712,0.00534,1820.7,2.14748,0.3622,2.03126,0.42157,1784.892,2.13079,0.36001,2.03819,0.41792
1820.704,0.00712,0.00536,1822.63,2.14826,0.36009,2.03273,0.42163,1786.893,2.13171,0.35982,2.03892,0.4178
1822.632,0.00712,0.00537,1824.56,2.1523,0.35912,2.03239,0.41923,1788.894,2.13262,0.35965,2.03965,0.41769
1824.561,0.00715,0.00536,1826.49,2.15645,0.36099,2.03617,0.41777,1790.895,2.13353,0.35948,2.04037,0.41758
1826.49,0.00719,0.00538,1828.42,2.15843,0.36537,2.03998,0.41928,1792.896,2.13444,0.35931,2.04108,0.41747
1828.418,0.00722,0.00541,1830.35,2.15537,0.36692,2.04165,0.42213,1794.897,2.13535,0.35915,2.0418,0.41737
1830.347,0.0072,0.00543,1832.28,2.15466,0.36558,2.04154,0.42542,1796.898,2.13625,0.359,2.04251,0.41727
1832.276,0.00719,0.00544,1834.2,2.15707,0.36566,2.03903,0.42738,1798.899,2.13715,0.35886,2.04322,0.41718
1834.205,0.00721,0.00543,1836.13,2.15845,0.36839,2.03619,0.42697,1800.9,2.13804,0.35872,2.04392,0.41709
1836.133,0.00723,0.00541,1838.06,2.15576,0.36905,2.03513,0.42603,1802.901,2.13893,0.35858,2.04462,0.417
1838.062,0.00721,0.0054,1839.99,2.15513,0.36755,2.03446,0.4274,1804.902,2.13982,0.35846,2.04531,0.41692
1839.991,0.0072,0.0054,1841.92,2.15678,0.36645,2.02861,0.42686,1806.903,2.1407,0.35834,2.046,0.41684
1841.919,0.00721,0.00536,1843.85,2.15969,0.36837,2.02115,0.41727,1808.904,2.14158,0.35822,2.04669,0.41677
1843.848,0.00724,0.00528,1845.78,2.15922,0.37268,2.02423,0.40149,1810.905,2.14246,0.35811,2.04737,0.4167
1845.777,0.00725,0.00525,1847.71,2.15312,0.3727,2.04333,0.39632,1812.906,2.14333,0.35801,2.04805,0.41664
1847.706,0.0072,0.00536,1849.63,2.15004,0.36817,2.05958,0.40675,1814.907,2.1442,0.35791,2.04872,0.41658
1849.634,0.00716,0.0055,1851.56,2.15167,0.3639,2.06122,0.42239,1816.908,2.14507,0.35782,2.04939,0.41652
1851.563,0.00716,0.00556,1853.49,2.15477,0.36215,2.05089,0.43104,1818.909,2.14593,0.35773,2.05006,0.41647
1853.492,0.00718,0.00552,1855.42,2.1565,0.36087,2.0389,0.42763,1820.91,2.14678,0.35765,2.05072,0.41642
1855.42,0.00719,0.00543,1857.35,2.15919,0.36011,2.03577,0.41856,1822.911,2.14764,0.35758,2.05137,0.41637
1857.349,0.00721,0.00538,1859.28,2.16163,0.36009,2.04074,0.4115,1824.912,2.14848,0.35751,2.05202,0.41633
1859.278,0.00723,0.00539,1861.21,2.16388,0.36053,2.04907,0.40991,1826.913,2.14933,0.35745,2.05267,0.41629
1861.207,0.00725,0.00544,1863.13,2.16592,0.3616,2.05618,0.41399,1828.914,2.15017,0.35739,2.05331,0.41626
1863.135,0.00727,0.0055,1865.06,2.16692,0.36215,2.05816,0.41937,1830.915,2.151,0.35734,2.05394,0.41623
1865.064,0.00728,0.00553,1866.99,2.16896,0.36315,2.05787,0.42302,1832.916,2.15183,0.35729,2.05458,0.4162
1866.993,0.0073,0.00554,1868.92,2.17008,0.36341,2.05855,0.42785,1834.917,2.15265,0.35725,2.0552,0.41618
1868.921,0.00731,0.00556,1870.85,2.17405,0.36564,2.05561,0.43376,1836.918,2.15347,0.35721,2.05582,0.41616
1870.85,0.00735,0.00556,1872.78,2.17646,0.37201,2.04761,0.43458,1838.919,2.15429,0.35718,2.05644,0.41614
1872.779,0.00739,0.00551,1874.71,2.17246,0.37913,2.04244,0.42966,1840.92,2.1551,0.35716,2.05705,0.41612
1874.707,0.00738,0.00546,1876.64,2.16249,0.37985,2.04411,0.42638,1842.921,2.1559,0.35714,2.05766,0.41611
1876.636,0.0073,0.00546,1878.57,2.15528,0.37344,2.04544,0.42678,1844.922,2.1567,0.35712,2.05826,0.41611
1878.565,0.00722,0.00547,1880.49,2.1549,0.36501,2.04305,0.42545,1846.923,2.1575,0.35711,2.05886,0.4161
1880.494,0.00719,0.00545,1882.42,2.15964,0.35896,2.04303,0.42238,1848.924,2.15828,0.35711,2.05945,0.4161
1882.422,0.00721,0.00544,1884.35,2.16623,0.35756,2.04578,0.42301,1850.925,2.15907,0.3571,2.06003,0.4161
1884.351,0.00726,0.00546,1886.28,2.16993,0.35735,2.04294,0.42253,1852.926,2.15985,0.35711,2.06062,0.41611
1886.28,0.00729,0.00544,1888.21,2.17518,0.35948,2.04036,0.41538,1854.927,2.16062,0.35712,2.06119,0.41612
1888.208,0.00734,0.0054,1890.14,2.17712,0.3639,2.04788,0.4092,1856.928,2.16139,0.35713,2.06176,0.41613
1890.137,0.00737,0.00543,1892.07,2.17446,0.36457,2.05976,0.41283,1858.929,2.16215,0.35715,2.06233,0.41614
1892.066,0.00735,0.00552,1893.99,2.17596,0.36378,2.06363,0.4236,1860.93,2.1629,0.35717,2.06289,0.41616
1893.995,0.00736,0.00558,1895.92,2.17884,0.3658,2.05622,0.42946,1862.931,2.16366,0.3572,2.06344,0.41617
1895.923,0.00739,0.00555,1897.85,2.17814,0.36766,2.04888,0.42589,1864.932,2.1644,0.35723,2.06399,0.4162
1897.852,0.00739,0.00549,1899.78,2.17765,0.3689,2.05039,0.41976,1866.933,2.16514,0.35726,2.06453,0.41622
1899.781,0.00739,0.00548,1901.71,2.17564,0.36782,2.05886,0.42097,1868.934,2.16587,0.3573,2.06507,0.41625
1901.709,0.00737,0.00554,1903.64,2.17655,0.36545,2.06272,0.43165,1870.935,2.1666,0.35734,2.0656,0.41627
1903.638,0.00737,0.0056,1905.57,2.17974,0.3634,2.05223,0.43744,1872.936,2.16732,0.35739,2.06613,0.41631
1905.567,0.00739,0.00555,1907.5,2.1861,0.36571,2.04172,0.43111,1874.937,2.16804,0.35744,2.06665,0.41634
1907.496,0.00745,0.00546,1909.42,2.18868,0.37162,2.04332,0.42489,1876.938,2.16875,0.3575,2.06716,0.41637
1909.424,0.00749,0.00545,1911.35,2.1867,0.37683,2.04661,0.42439,1878.939,2.16945,0.35756,2.06767,0.41641
1911.353,0.00749,0.00547,1913.28,2.18301,0.38004,2.04553,0.42653,1880.94,2.17015,0.35762,2.06818,0.41645
1913.282,0.00747,0.00547,1915.21,2.17813,0.38012,2.03901,0.42436,1882.941,2.17084,0.35768,2.06867,0.41649
1915.21,0.00743,0.00542,1917.14,2.17528,0.3782,2.03389,0.41312,1884.942,2.17153,0.35775,2.06917,0.41654
1917.139,0.0074,0.00535,1919.07,2.17394,0.37537,2.0413,0.40071,1886.943,2.17221,0.35783,2.06965,0.41658
1919.068,0.00738,0.00536,1921,2.17484,0.37311,2.05829,0.39982,1888.944,2.17288,0.3579,2.07014,0.41663
1920.997,0.00738,0.00547,1922.92,2.17638,0.37223,2.06878,0.40959,1890.945,2.17355,0.35798,2.07061,0.41668
1922.925,0.00739,0.00557,1924.85,2.1775,0.37247,2.06792,0.41783,1892.946,2.17421,0.35806,2.07108,0.41673
1924.854,0.0074,0.00559,1926.78,2.17746,0.37252,2.0665,0.4239,1894.947,2.17486,0.35815,2.07155,0.41678
1926.783,0.0074,0.0056,1928.71,2.17767,0.37198,2.06257,0.42887,1896.948,2.17551,0.35824,2.07201,0.41683
1928.711,0.0074,0.00559,1930.64,2.17879,0.37227,2.05585,0.43021,1898.949,2.17615,0.35833,2.07246,0.41689
1930.64,0.00741,0.00555,1932.57,2.17867,0.37261,2.0499,0.42694,1900.95,2.17679,0.35842,2.07291,0.41694
1932.569,0.00741,0.0055,1934.5,2.17855,0.37287,2.04788,0.42182,1902.951,2.17742,0.35852,2.07335,0.417
1934.498,0.00741,0.00547,1936.43,2.17767,0.37204,2.04872,0.41692,1904.952,2.17804,0.35862,2.07378,0.41706
1936.426,0.0074,0.00546,1938.36,2.17832,0.37029,2.05182,0.41362,1906.953,2.17866,0.35872,2.07421,0.41712
1938.355,0.0074,0.00547,1940.28,2.18154,0.3714,2.05548,0.41227,1908.954,2.17927,0.35883,2.07464,0.41718
1940.284,0.00743,0.00549,1942.21,2.18143,0.37485,2.05861,0.41202,1910.955,2.17987,0.35894,2.07506,0.41724
1942.212,0.00744,0.00551,1944.14,2.17664,0.37473,2.0616,0.4121,1912.956,2.18047,0.35904,2.07547,0.41731
1944.141,0.0074,0.00553,1946.07,2.17449,0.37087,2.0654,0.4136,1914.957,2.18106,0.35916,2.07588,0.41737
1946.07,0.00737,0.00556,1948,2.17673,0.36814,2.06846,0.41671,1916.958,2.18164,0.35927,2.07628,0.41743
1947.999,0.00738,0.00559,1949.93,2.17894,0.36869,2.07035,0.42219,1918.959,2.18222,0.35939,2.07667,0.4175
1949.927,0.0074,0.00562,1951.86,2.17685,0.36785,2.0679,0.42726,1920.96,2.18279,0.3595,2.07706,0.41757
1951.856,0.00738,0.00562,1953.79,2.17561,0.3615,2.06359,0.42983,1922.961,2.18336,0.35962,2.07745,0.41763
1953.785,0.00735,0.0056,1955.71,2.18413,0.35804,2.05959,0.43187,1924.962,2.18392,0.35974,2.07783,0.4177
1955.713,0.00741,0.00558,1957.64,2.19289,0.36367,2.05268,0.43053,1926.963,2.18447,0.35987,2.0782,0.41777
1957.642,0.0075,0.00553,1959.57,2.19143,0.37071,2.04763,0.42538,1928.964,2.18502,0.35999,2.07857,0.41784
1959.571,0.00751,0.00548,1961.5,2.1855,0.37045,2.04612,0.41916,1930.965,2.18556,0.36012,2.07893,0.41791
1961.5,0.00746,0.00545,1963.43,2.18632,0.36833,2.04652,0.41209,1932.966,2.18609,0.36025,2.07929,0.41797
1963.428,0.00746,0.00543,1965.36,2.18841,0.36916,2.0505,0.40368,1934.967,2.18662,0.36038,2.07964,0.41804
1965.357,0.00748,0.00543,1967.29,2.18732,0.36889,2.06198,0.40162,1936.968,2.18714,0.36051,2.07998,0.41811
1967.286,0.00747,0.0055,1969.21,2.18891,0.36782,2.07019,0.40653,1938.969,2.18765,0.36064,2.08032,0.41818
1969.214,0.00748,0.00557,1971.14,2.1926,0.37079,2.07194,0.41245,1940.97,2.18816,0.36077,2.08066,0.41825
1971.143,0.00752,0.0056,1973.07,2.19075,0.37567,2.07044,0.41567,1942.971,2.18866,0.36091,2.08098,0.41832
1973.072,0.00752,0.0056,1975,2.18313,0.37354,2.06914,0.41527,1944.972,2.18916,0.36104,2.08131,0.41839
1975,0.00745,0.00559,1976.93,2.18239,0.36596,2.07201,0.41549,1946.973,2.18965,0.36118,2.08162,0.41846
1976.929,0.00742,0.00561,1978.86,2.19084,0.36266,2.07561,0.42062,1948.974,2.19013,0.36131,2.08194,0.41853
1978.858,0.00748,0.00565,1980.79,2.20001,0.37036,2.0727,0.42668,1950.975,2.19061,0.36145,2.08224,0.4186
1980.787,0.00758,0.00565,1982.71,2.19593,0.381,2.06518,0.42665,1952.976,2.19108,0.36159,2.08255,0.41867
1982.715,0.00758,0.0056,1984.64,2.182,0.37954,2.06172,0.42137,1954.977,2.19154,0.36173,2.08284,0.41873
1984.644,0.00746,0.00556,1986.57,2.17761,0.36902,2.06496,0.41774,1956.978,2.192,0.36187,2.08313,0.4188
1986.573,0.00739,0.00557,1988.5,2.18491,0.36251,2.06926,0.41814,1958.979,2.19245,0.36201,2.08342,0.41887
1988.501,0.00743,0.0056,1990.43,2.1926,0.36446,2.07197,0.42194,1960.98,2.19289,0.36215,2.0837,0.41894
1990.43,0.0075,0.00563,1992.36,2.19275,0.3673,2.07064,0.4278,1962.981,2.19333,0.36229,2.08397,0.419
1992.359,0.00751,0.00564,1994.29,2.19191,0.36628,2.0627,0.42859,1964.982,2.19377,0.36243,2.08424,0.41907
1994.288,0.0075,0.00559,1996.22,2.19571,0.36579,2.0568,0.42209,1966.983,2.19419,0.36257,2.08451,0.41913
1996.216,0.00753,0.00553,1998.14,2.20021,0.36978,2.05908,0.41428,1968.984,2.19461,0.36271,2.08477,0.4192
1998.145,0.00758,0.00552,2000.07,2.20012,0.37641,2.06719,0.41296,1970.985,2.19503,0.36285,2.08502,0.41926
2000.074,0.0076,0.00557,2002,2.19454,0.3815,2.07156,0.4165,1972.986,2.19544,0.36299,2.08527,0.41932
2002.002,0.00757,0.00561,2003.93,2.18534,0.38029,2.07154,0.41972,1974.987,2.19584,0.36313,2.08551,0.41938
2003.931,0.00749,0.00562,2005.86,2.17971,0.37297,2.07067,0.42154,1976.988,2.19624,0.36327,2.08575,0.41944
2005.86,0.00742,0.00562,2007.79,2.1815,0.36511,2.06972,0.42344,1978.989,2.19663,0.36341,2.08599,0.4195
2007.789,0.00741,0.00562,2009.72,2.18809,0.36367,2.06672,0.42344,1980.99,2.19701,0.36355,2.08621,0.41956
2009.717,0.00746,0.0056,2011.65,2.18856,0.36553,2.0649,0.421,1982.991,2.19739,0.36369,2.08644,0.41961
2011.646,0.00747,0.00558,2013.58,2.18343,0.35995,2.06599,0.41872,1984.992,2.19776,0.36383,2.08666,0.41967
2013.575,0.00741,0.00558,2015.5,2.18798,0.35077,2.06806,0.41752,1986.993,2.19813,0.36396,2.08687,0.41972
2015.503,0.00742,0.00559,2017.43,2.20072,0.3486,2.07093,0.41777,1988.994,2.19849,0.3641,2.08708,0.41978
2017.432,0.00752,0.00561,2019.36,2.21057,0.35461,2.074,0.42082,1990.995,2.19885,0.36424,2.08729,0.41983
2019.361,0.00762,0.00564,2021.29,2.21284,0.36158,2.07423,0.42661,1992.996,2.1992,0.36437,2.08749,0.41988
2021.29,0.00766,0.00566,2023.22,2.21316,0.36719,2.06859,0.43198,1994.997,2.19955,0.36451,2.08768,0.41993
2023.218,0.00768,0.00564,2025.15,2.21175,0.37104,2.05735,0.4272,1996.998,2.19989,0.36464,2.08787,0.41998
2025.147,0.00768,0.00555,2027.08,2.21076,0.37364,2.05612,0.41731,1998.999,2.20022,0.36478,2.08806,0.42002
2027.076,0.00768,0.00551,2029,2.21054,0.37739,2.06355,0.41435,2001.001,2.20055,0.36491,2.08824,0.42006
2029.004,0.00769,0.00555,2030.93,2.20754,0.38207,2.06601,0.41551,2003.002,2.20087,0.36504,2.08842,0.42011
2030.933,0.00768,0.00557,2032.86,2.20017,0.38245,2.06522,0.41396,2005.003,2.20119,0.36517,2.08859,0.42015
2032.862,0.00762,0.00556,2034.79,2.19562,0.37863,2.06805,0.41115,2007.004,2.2015,0.3653,2.08876,0.42019
2034.791,0.00757,0.00557,2036.72,2.19504,0.37394,2.07449,0.41342,2009.005,2.20181,0.36543,2.08893,0.42022
2036.719,0.00755,0.00562,2038.65,2.19742,0.3708,2.07594,0.41988,2011.006,2.20211,0.36555,2.08909,0.42026
2038.648,0.00756,0.00565,2040.58,2.20093,0.37105,2.07,0.42288,2013.007,2.20241,0.36568,2.08924,0.42029
2040.577,0.00759,0.00562,2042.51,2.20149,0.37274,2.06353,0.41756,2015.008,2.2027,0.3658,2.08939,0.42033
2042.505,0.0076,0.00556,2044.43,2.19999,0.37356,2.06582,0.4095,2017.009,2.20298,0.36593,2.08954,0.42036
2044.434,0.00759,0.00555,2046.36,2.19721,0.37134,2.07574,0.40756,2019.01,2.20327,0.36605,2.08968,0.42038
2046.363,0.00756,0.00561,2048.29,2.19697,0.36558,2.08423,0.41501,2021.011,2.20354,0.36617,2.08982,0.42041
2048.292,0.00754,0.00569,2050.22,2.20335,0.36128,2.08225,0.42243,2023.012,2.20381,0.36628,2.08996,0.42043
2050.22,0.00758,0.0057,2052.15,2.21238,0.36279,2.07819,0.42464,2025.013,2.20408,0.3664,2.09009,0.42046
2052.149,0.00766,0.00568,2054.08,2.21835,0.36932,2.0779,0.42834,2027.014,2.20434,0.36651,2.09022,0.42048
2054.078,0.00773,0.00569,2056.01,2.21924,0.37655,2.07271,0.43284,2029.015,2.2046,0.36663,2.09034,0.4205
2056.006,0.00776,0.00567,2057.93,2.2184,0.38503,2.06239,0.42923,2031.016,2.20485,0.36674,2.09046,0.42051
2057.935,0.00778,0.00559,2059.86,2.21096,0.3918,2.05963,0.41938,2033.017,2.2051,0.36685,2.09058,0.42052
2059.864,0.00774,0.00554,2061.79,2.19958,0.39013,2.06758,0.41537,2035.018,2.20534,0.36695,2.09069,0.42054
2061.793,0.00764,0.00558,2063.72,2.19502,0.38331,2.07363,0.42158,2037.019,2.20558,0.36706,2.0908,0.42055
2063.721,0.00758,0.00564,2065.65,2.19696,0.37832,2.06706,0.42589,2039.02,2.20581,0.36716,2.0909,0.42055
2065.65,0.00758,0.00561,2067.58,2.20005,0.37653,2.0583,0.41902,2041.021,2.20604,0.36726,2.091,0.42056
2067.579,0.0076,0.00553,2069.51,2.20319,0.37782,2.06131,0.40949,2043.022,2.20627,0.36736,2.0911,0.42056
2069.507,0.00763,0.00552,2071.44,2.20402,0.38182,2.07192,0.4093,2045.023,2.20649,0.36746,2.0912,0.42056
2071.436,0.00765,0.00559,2073.36,2.20014,0.38565,2.0752,0.41513,2047.024,2.20671,0.36756,2.09129,0.42056
2073.365,0.00763,0.00563,2075.29,2.1923,0.3841,2.07085,0.41481,2049.025,2.20692,0.36765,2.09138,0.42055
2075.293,0.00756,0.0056,2077.22,2.18775,0.37724,2.07365,0.41206,2051.026,2.20713,0.36774,2.09146,0.42055
2077.222,0.0075,0.00561,2079.15,2.18929,0.37006,2.08111,0.41847,2053.027,2.20733,0.36783,2.09154,0.42054
2079.151,0.00749,0.00568,2081.08,2.19386,0.36426,2.0766,0.42794,2055.028,2.20753,0.36792,2.09162,0.42053
2081.08,0.00751,0.00568,2083.01,2.20265,0.36326,2.06273,0.42544,2057.029,2.20773,0.368,2.0917,0.42051
2083.008,0.00758,0.00558,2084.94,2.2099,0.3695,2.05797,0.41341,2059.03,2.20792,0.36808,2.09177,0.4205
2084.937,0.00766,0.00551,2086.87,2.20831,0.37691,2.06625,0.4054,2061.031,2.20811,0.36816,2.09184,0.42048
2086.866,0.00767,0.00554,2088.79,2.20173,0.37845,2.07642,0.40601,2063.032,2.20829,0.36824,2.0919,0.42046
2088.794,0.00762,0.00561,2090.72,2.19815,0.37518,2.08227,0.41278,2065.033,2.20847,0.36832,2.09197,0.42043
2090.723,0.00758,0.00567,2092.65,2.19926,0.37229,2.08079,0.41916,2067.034,2.20865,0.36839,2.09203,0.4204
2092.652,0.00758,0.00568,2094.58,2.20102,0.37085,2.07683,0.42116,2069.035,2.20882,0.36846,2.09208,0.42038
2094.581,0.00759,0.00566,2096.51,2.20345,0.37073,2.07587,0.4232,2071.036,2.20899,0.36853,2.09214,0.42034
2096.509,0.00761,0.00566,2098.44,2.20602,0.37348,2.07284,0.42636,2073.037,2.20916,0.36859,2.09219,0.42031
2098.438,0.00764,0.00565,2100.37,2.20462,0.37719,2.06611,0.42779,2075.038,2.20932,0.36865,2.09224,0.42027
2100.367,0.00764,0.00561,2102.3,2.19975,0.37734,2.05698,0.42173,2077.039,2.20948,0.36871,2.09229,0.42023
2102.295,0.0076,0.00553,2104.22,2.19722,0.37452,2.05539,0.41252,2079.04,2.20964,0.36877,2.09233,0.42019
2104.224,0.00757,0.00549,2106.15,2.1976,0.37349,2.05892,0.405,2081.041,2.20979,0.36883,2.09237,0.42015
2106.153,0.00757,0.00549,2108.08,2.19427,0.36963,2.06503,0.40148,2083.042,2.20994,0.36888,2.09241,0.4201
2108.082,0.00753,0.00552,2110.01,2.19633,0.36408,2.06982,0.40081,2085.043,2.21009,0.36893,2.09245,0.42005
2110.01,0.00753,0.00555,2111.94,2.20273,0.36298,2.07291,0.40057,2087.044,2.21023,0.36898,2.09248,0.42
2111.939,0.00758,0.00557,2113.87,2.20623,0.36653,2.07601,0.40036,2089.045,2.21037,0.36902,2.09252,0.41994
2113.868,0.00762,0.00559,2115.8,2.20347,0.36749,2.07925,0.39979,2091.046,2.21051,0.36906,2.09255,0.41989
2115.796,0.0076,0.00561,2117.72,2.20296,0.36561,2.08454,0.40124,2093.047,2.21065,0.3691,2.09258,0.41983
2117.725,0.00759,0.00565,2119.65,2.20458,0.36446,2.0887,0.40527,2095.048,2.21078,0.36914,2.0926,0.41976
2119.654,0.0076,0.00569,2121.58,2.20516,0.3629,2.09043,0.41123,2097.049,2.21091,0.36917,2.09262,0.4197
2121.583,0.0076,0.00572,2123.51,2.20725,0.36048,2.088,0.41652,2099.05,2.21103,0.36921,2.09265,0.41963
2123.511,0.00761,0.00572,2125.44,2.21172,0.35804,2.083,0.41762,2101.051,2.21116,0.36923,2.09267,0.41956
2125.44,0.00764,0.00569,2127.37,2.2204,0.3605,2.08058,0.41638,2103.052,2.21128,0.36926,2.09268,0.41948
2127.369,0.00772,0.00567,2129.3,2.22568,0.36889,2.07988,0.41469,2105.053,2.2114,0.36928,2.0927,0.41941
2129.297,0.00779,0.00566,2131.23,2.22346,0.37805,2.08055,0.41328,2107.054,2.21151,0.3693,2.09271,0.41933
2131.226,0.0078,0.00566,2133.16,2.21587,0.38224,2.08218,0.41299,2109.055,2.21163,0.36932,2.09273,0.41925
2133.155,0.00775,0.00567,2135.08,2.20925,0.3808,2.08348,0.41342,2111.056,2.21174,0.36934,2.09274,0.41916
2135.084,0.00769,0.00568,2137.01,2.20685,0.3776,2.08482,0.41376,2113.057,2.21185,0.36935,2.09275,0.41908
2137.012,0.00766,0.00569,2138.94,2.20674,0.3748,2.08764,0.41725,2115.058,2.21195,0.36936,2.09275,0.41899
2138.941,0.00765,0.00572,2140.87,2.20833,0.37377,2.08577,0.42123,2117.059,2.21206,0.36937,2.09276,0.4189
2140.87,0.00766,0.00572,2142.8,2.20914,0.37474,2.08168,0.42048,2119.06,2.21216,0.36937,2.09277,0.4188
2142.798,0.00767,0.00569,2144.73,2.20724,0.37342,2.08316,0.42047,2121.061,2.21226,0.36937,2.09277,0.4187
2144.727,0.00765,0.0057,2146.66,2.20967,0.37332,2.08386,0.42526,2123.062,2.21236,0.36937,2.09277,0.4186
2146.656,0.00767,0.00572,2148.59,2.21015,0.37525,2.07692,0.42721,2125.063,2.21246,0.36937,2.09277,0.4185
2148.585,0.00768,0.00568,2150.51,2.20839,0.3767,2.07045,0.42195,2127.064,2.21255,0.36936,2.09277,0.4184
2150.513,0.00767,0.00562,2152.44,2.20592,0.37692,2.07193,0.41566,2129.065,2.21264,0.36935,2.09277,0.41829
2152.442,0.00765,0.00561,2154.37,2.20301,0.37508,2.07798,0.41561,2131.066,2.21273,0.36934,2.09276,0.41818
2154.371,0.00762,0.00565,2156.3,2.20194,0.37157,2.0794,0.41893,2133.067,2.21282,0.36933,2.09276,0.41807
2156.299,0.0076,0.00567,2158.23,2.20386,0.36971,2.07744,0.42304,2135.068,2.21291,0.36931,2.09275,0.41795
2158.228,0.00761,0.00567,2160.16,2.20411,0.36896,2.07035,0.42219,2137.069,2.213,0.36929,2.09275,0.41783
2160.157,0.00761,0.00562,2162.09,2.20304,0.36543,2.0661,0.4153,2139.07,2.21308,0.36926,2.09274,0.41771
2162.086,0.00759,0.00557,2164.01,2.20675,0.36183,2.06941,0.40826,2141.071,2.21316,0.36924,2.09273,0.41759
2164.014,0.00761,0.00557,2165.94,2.21254,0.3624,2.07736,0.40721,2143.072,2.21325,0.36921,2.09272,0.41746
2165.943,0.00766,0.00562,2167.87,2.21453,0.36352,2.08245,0.41237,2145.073,2.21333,0.36918,2.09271,0.41733
2167.872,0.00768,0.00567,2169.8,2.21778,0.36436,2.08013,0.41735,2147.074,2.2134,0.36915,2.0927,0.4172
2169.8,0.00771,0.00567,2171.73,2.22251,0.36779,2.07461,0.41638,2149.075,2.21348,0.36911,2.09268,0.41707
2171.729,0.00776,0.00563,2173.66,2.22559,0.37558,2.07356,0.41221,2151.076,2.21356,0.36907,2.09267,0.41694
2173.658,0.00781,0.00561,2175.59,2.22198,0.3851,2.07672,0.40861,2153.077,2.21363,0.36903,2.09266,0.4168
2175.586,0.00781,0.00562,2177.51,2.21039,0.38712,2.08336,0.41042,2155.078,2.21371,0.36898,2.09264,0.41666
2177.515,0.00772,0.00567,2179.44,2.20364,0.38285,2.08588,0.41783,2157.079,2.21378,0.36894,2.09263,0.41651
2179.444,0.00765,0.00571,2181.37,2.20229,0.38013,2.07952,0.42182,2159.08,2.21385,0.36889,2.09261,0.41637
2181.373,0.00763,0.00568,2183.3,2.19799,0.37561,2.07343,0.41886,2161.081,2.21392,0.36884,2.09259,0.41622
2183.301,0.00758,0.00563,2185.23,2.19803,0.36915,2.07377,0.41495,2163.082,2.21399,0.36878,2.09258,0.41607
2185.23,0.00756,0.00562,2187.16,2.20279,0.36613,2.07668,0.41512,2165.083,2.21406,0.36872,2.09256,0.41592
2187.159,0.00759,0.00564,2189.09,2.20582,0.36767,2.07613,0.41633,2167.084,2.21413,0.36866,2.09254,0.41577
2189.087,0.00762,0.00564,2191.02,2.20267,0.36641,2.07461,0.41639,2169.085,2.21419,0.3686,2.09252,0.41561
2191.016,0.00759,0.00563,2192.95,2.20247,0.36042,2.07331,0.41591,2171.086,2.21426,0.36854,2.09251,0.41545
2192.945,0.00757,0.00562,2194.87,2.20975,0.35683,2.07154,0.41332,2173.087,2.21433,0.36847,2.09249,0.41529
2194.874,0.00762,0.0056,2196.8,2.21804,0.3604,2.07322,0.40971,2175.088,2.21439,0.3684,2.09247,0.41512
2196.802,0.0077,0.0056,2198.73,2.21951,0.36615,2.07935,0.41261,2177.089,2.21446,0.36833,2.09245,0.41496
2198.731,0.00773,0.00565,2200.66,2.21802,0.3702,2.07792,0.41888,2179.09,2.21452,0.36825,2.09243,0.41479
2200.66,0.00773,0.00566,2202.59,2.21572,0.37321,2.06958,0.41745,2181.091,2.21458,0.36818,2.09241,0.41462
2202.588,0.00772,0.0056,2204.52,2.21101,0.37298,2.06867,0.41305,2183.092,2.21465,0.3681,2.09239,0.41445
2204.517,0.00768,0.00558,2206.45,2.20873,0.36943,2.07117,0.41408,2185.093,2.21471,0.36801,2.09237,0.41427
2206.446,0.00765,0.0056,2208.38,2.2111,0.36627,2.06646,0.41453,2187.094,2.21477,0.36793,2.09235,0.4141
2208.375,0.00766,0.00557,2210.3,2.21624,0.36856,2.0606,0.40783,2189.095,2.21483,0.36784,2.09233,0.41392
2210.303,0.00771,0.00551,2212.23,2.21556,0.37363,2.06284,0.39972,2191.096,2.21489,0.36775,2.09231,0.41374
2212.232,0.00772,0.0055,2214.16,2.20955,0.37372,2.06936,0.39521,2193.097,2.21496,0.36766,2.09229,0.41355
2214.161,0.00767,0.00553,2216.09,2.2079,0.37168,2.07662,0.39569,2195.098,2.21502,0.36757,2.09227,0.41337
2216.089,0.00765,0.00558,2218.02,2.2065,0.369,2.08072,0.39987,2197.099,2.21508,0.36747,2.09225,0.41318
2218.018,0.00763,0.00562,2219.95,2.20694,0.36456,2.07959,0.40231,2199.1,2.21514,0.36738,2.09223,0.41299
2219.947,0.00762,0.00562,2221.88,2.21306,0.36418,2.07923,0.40315,2201.101,2.2152,0.36728,2.09221,0.4128
2221.876,0.00767,0.00562,2223.8,2.21608,0.36897,2.07873,0.40421,2203.102,2.21526,0.36717,2.09219,0.41261
2223.804,0.00771,0.00562,2225.73,2.2126,0.37193,2.07617,0.40328,2205.103,2.21532,0.36707,2.09217,0.41242
2225.733,0.00769,0.0056,2227.66,2.20996,0.37261,2.07476,0.39979,2207.104,2.21538,0.36696,2.09215,0.41222
2227.662,0.00767,0.00558,2229.59,2.20728,0.37332,2.07569,0.39442,2209.105,2.21544,0.36686,2.09213,0.41202
2229.59,0.00765,0.00557,2231.52,2.20194,0.37158,2.08067,0.38643,2211.106,2.2155,0.36675,2.09211,0.41182
2231.519,0.0076,0.00558,2233.45,2.19738,0.36449,2.09697,0.38646,2213.107,2.21556,0.36663,2.0921,0.41162
2233.448,0.00754,0.00569,2235.38,2.20026,0.35666,2.11104,0.40166,2215.108,2.21563,0.36652,2.09208,0.41142
2235.377,0.00754,0.00583,2237.3,2.20754,0.35299,2.10718,0.42004,2217.109,2.21569,0.3664,2.09206,0.41121
2237.305,0.00759,0.00586,2239.23,2.21507,0.35534,2.09213,0.42678,2219.11,2.21575,0.36628,2.09205,0.411
2239.234,0.00766,0.00578,2241.16,2.21759,0.3616,2.08196,0.42616,2221.111,2.21581,0.36616,2.09203,0.4108
2241.163,0.0077,0.00571,2243.09,2.21298,0.36443,2.07381,0.42125,2223.112,2.21587,0.36604,2.09201,0.41059
2243.091,0.00767,0.00564,2245.02,2.20978,0.36342,2.07033,0.4127,2225.113,2.21594,0.36592,2.092,0.41037
2245.02,0.00764,0.00559,2246.95,2.20809,0.36151,2.07511,0.40885,2227.114,2.216,0.36579,2.09198,0.41016
2246.949,0.00762,0.00561,2248.88,2.20597,0.35738,2.07743,0.41036,2229.115,2.21606,0.36566,2.09197,0.40995
2248.878,0.00759,0.00563,2250.81,2.20711,0.35082,2.07424,0.41076,2231.116,2.21613,0.36554,2.09196,0.40973
2250.806,0.00758,0.00561,2252.74,2.21443,0.347,2.07046,0.406,2233.117,2.21619,0.3654,2.09194,0.40951
2252.735,0.00763,0.00557,2254.66,2.22235,0.34824,2.0726,0.40128,2235.118,2.21626,0.36527,2.09193,0.40929
2254.664,0.0077,0.00557,2256.59,2.22777,0.35308,2.07557,0.39802,2237.119,2.21632,0.36514,2.09192,0.40907
2256.592,0.00776,0.00558,2258.52,2.22993,0.36042,2.07976,0.39532,2239.12,2.21639,0.365,2.09191,0.40885
2258.521,0.0078,0.0056,2260.45,2.22626,0.36727,2.08677,0.3963,2241.121,2.21646,0.36486,2.0919,0.40863
2260.45,0.00779,0.00565,2262.38,2.21779,0.36759,2.09174,0.4018,2243.122,2.21652,0.36472,2.09189,0.4084
2262.378,0.00772,0.0057,2264.31,2.2136,0.36276,2.09157,0.40876,2245.123,2.21659,0.36458,2.09188,0.40817
2264.307,0.00767,0.00572,2266.24,2.21441,0.35722,2.08663,0.41302,2247.124,2.21666,0.36444,2.09187,0.40795
2266.236,0.00766,0.0057,2268.16,2.21898,0.35441,2.08069,0.413,2249.125,2.21673,0.3643,2.09186,0.40772
2268.165,0.00769,0.00566,2270.09,2.2237,0.35452,2.0764,0.40936,2251.126,2.2168,0.36415,2.09186,0.40749
2270.093,0.00773,0.00562,2272.02,2.22823,0.35857,2.07576,0.40419,2253.127,2.21687,0.36401,2.09185,0.40726
2272.022,0.00778,0.0056,2273.95,2.22746,0.36396,2.07902,0.4003,2255.128,2.21694,0.36386,2.09184,0.40703
2273.951,0.00779,0.00561,2275.88,2.22232,0.36507,2.08445,0.40153,2257.129,2.21701,0.36371,2.09184,0.40679
2275.879,0.00775,0.00565,2277.81,2.21974,0.36234,2.0847,0.40423,2259.13,2.21709,0.36356,2.09184,0.40656
2277.808,0.00772,0.00566,2279.74,2.22085,0.35921,2.08251,0.40251,2261.131,2.21716,0.36341,2.09183,0.40632
2279.737,0.00772,0.00564,2281.67,2.2246,0.35875,2.08611,0.40113,2263.132,2.21724,0.36326,2.09183,0.40609
2281.666,0.00775,0.00566,2283.59,2.22719,0.36143,2.09055,0.40444,2265.133,2.21731,0.3631,2.09183,0.40585
2283.594,0.00778,0.0057,2285.52,2.22607,0.36453,2.09035,0.4082,2267.134,2.21739,0.36295,2.09183,0.40561
2285.523,0.00778,0.00571,2287.45,2.22206,0.36244,2.08992,0.4124,2269.135,2.21747,0.36279,2.09183,0.40537
2287.452,0.00774,0.00572,2289.38,2.22528,0.36017,2.08648,0.41657,2271.136,2.21755,0.36263,2.09184,0.40513
