Repository: mireiasainz/ATRToolkit

This folder contains the code used to perform the calibration procedure and determine the permittivity presented in the article "Permittivity determination of inorganic nanoparticles by ATR spectroscopy: comparison with reflectance techniques and limitations" by Sainz-Menchón et al.

The following files are included:

polarization_fraction.ipynb: Jupyter notebook for determining the polarization fraction induced by the spectrometer and ATR setup.

permittivity_determination.ipynb: Jupyter notebook for determining the permittivity of inorganic nanoparticles. The code is demonstrated using the delta-Al₂O₃ sample data presented in the paper.

File: Reference_permittivity_gammadelta_Al2O3_spectrochimica.csv (part 4 of 8)
W / cm-1,R Gamma,R Delta,W / cm-1,Eps KKG Gamma Real,Eps KKG Gamma Imag,Eps KKG Delta Real,Eps KKG Delta Imag,W / cm-1,Eps Fit Gamma Real,Eps Fit Gamma Imag,Eps Fit Delta Real,Eps Fit Delta Imag
2289.38,0.00776,0.00571,2291.31,2.22999,0.36362,2.08004,0.41758,2273.137,2.21763,0.36248,2.09184,0.40489
2291.309,0.00781,0.00567,2293.24,2.22829,0.36824,2.07422,0.41403,2275.138,2.21771,0.36232,2.09184,0.40465
2293.238,0.00781,0.00562,2295.17,2.22404,0.37004,2.07294,0.41036,2277.139,2.21779,0.36216,2.09185,0.4044
2295.167,0.00778,0.0056,2297.09,2.21982,0.36857,2.07162,0.40674,2279.14,2.21787,0.362,2.09185,0.40416
2297.095,0.00774,0.00558,2299.02,2.21777,0.36446,2.07129,0.40091,2281.141,2.21796,0.36183,2.09186,0.40392
2299.024,0.00771,0.00556,2300.95,2.22003,0.36144,2.07658,0.39576,2283.142,2.21804,0.36167,2.09187,0.40367
2300.953,0.00772,0.00558,2302.88,2.22276,0.36046,2.08648,0.40025,2285.143,2.21813,0.36151,2.09188,0.40343
2302.881,0.00774,0.00566,2304.81,2.22576,0.36209,2.08558,0.40883,2287.144,2.21821,0.36134,2.09189,0.40318
2304.81,0.00777,0.00568,2306.74,2.22586,0.36517,2.07641,0.40927,2289.145,2.2183,0.36118,2.0919,0.40293
2306.739,0.00778,0.00562,2308.67,2.22241,0.36479,2.07285,0.40402,2291.146,2.21839,0.36101,2.09191,0.40268
2308.668,0.00775,0.00558,2310.6,2.22299,0.36321,2.07489,0.39957,2293.147,2.21848,0.36085,2.09192,0.40244
2310.596,0.00775,0.00558,2312.53,2.22489,0.36448,2.07906,0.40023,2295.148,2.21857,0.36068,2.09194,0.40219
2312.525,0.00777,0.00561,2314.45,2.22313,0.36602,2.07802,0.40252,2297.149,2.21867,0.36051,2.09195,0.40194
2314.454,0.00776,0.00561,2316.38,2.22005,0.36469,2.07328,0.3998,2299.15,2.21876,0.36034,2.09197,0.40169
2316.382,0.00773,0.00557,2318.31,2.21918,0.36054,2.07314,0.39344,2301.151,2.21886,0.36017,2.09198,0.40144
2318.311,0.00771,0.00555,2320.24,2.22338,0.35875,2.07885,0.39063,2303.152,2.21895,0.36,2.092,0.40119
2320.24,0.00774,0.00558,2322.17,2.22626,0.36066,2.08232,0.38951,2305.153,2.21905,0.35983,2.09202,0.40094
2322.169,0.00777,0.0056,2324.1,2.22503,0.36085,2.08704,0.38886,2307.154,2.21915,0.35966,2.09204,0.40069
2324.097,0.00776,0.00563,2326.03,2.22659,0.35977,2.09386,0.39361,2309.155,2.21925,0.35949,2.09206,0.40043
2326.026,0.00777,0.00569,2327.95,2.23049,0.36219,2.09378,0.40054,2311.156,2.21935,0.35932,2.09209,0.40018
2327.955,0.00781,0.00571,2329.88,2.23017,0.36635,2.08849,0.40243,2313.157,2.21945,0.35915,2.09211,0.39993
2329.883,0.00782,0.00568,2331.81,2.22681,0.36908,2.08625,0.40076,2315.158,2.21955,0.35898,2.09213,0.39968
2331.812,0.0078,0.00566,2333.74,2.2217,0.36673,2.08685,0.39942,2317.159,2.21966,0.35881,2.09216,0.39943
2333.741,0.00775,0.00566,2335.67,2.2227,0.36394,2.08771,0.39752,2319.16,2.21977,0.35864,2.09219,0.39917
2335.67,0.00775,0.00566,2337.6,2.22473,0.36496,2.09204,0.39778,2321.161,2.21987,0.35846,2.09221,0.39892
2337.598,0.00777,0.00569,2339.53,2.22208,0.36567,2.0958,0.40268,2323.162,2.21998,0.35829,2.09224,0.39867
2339.527,0.00775,0.00573,2341.46,2.21868,0.36189,2.09374,0.40731,2325.163,2.22009,0.35812,2.09227,0.39842
2341.456,0.00771,0.00573,2343.38,2.22063,0.3565,2.09049,0.40785,2327.164,2.2202,0.35795,2.0923,0.39816
2343.384,0.00771,0.00571,2345.31,2.22719,0.35476,2.09196,0.41119,2329.165,2.22031,0.35778,2.09234,0.39791
2345.313,0.00776,0.00573,2347.24,2.23312,0.35818,2.0881,0.41627,2331.166,2.22043,0.3576,2.09237,0.39766
2347.242,0.00782,0.00572,2349.17,2.23463,0.36396,2.07942,0.41573,2333.167,2.22054,0.35743,2.0924,0.3974
2349.171,0.00785,0.00566,2351.1,2.23187,0.3683,2.07469,0.40982,2335.168,2.22066,0.35726,2.09244,0.39715
2351.099,0.00784,0.00561,2353.03,2.22779,0.36962,2.07713,0.40774,2337.169,2.22078,0.35709,2.09248,0.3969
2353.028,0.00781,0.00562,2354.96,2.22471,0.36824,2.07565,0.40773,2339.17,2.2209,0.35691,2.09251,0.39665
2354.957,0.00778,0.00561,2356.89,2.2247,0.36826,2.0723,0.40524,2341.171,2.22102,0.35674,2.09255,0.39639
2356.885,0.00778,0.00558,2358.81,2.22154,0.36713,2.07111,0.40131,2343.172,2.22114,0.35657,2.09259,0.39614
2358.814,0.00775,0.00556,2360.74,2.22038,0.36386,2.07145,0.39722,2345.173,2.22126,0.3564,2.09263,0.39589
2360.743,0.00773,0.00555,2362.67,2.2223,0.36182,2.07318,0.39339,2347.174,2.22138,0.35623,2.09268,0.39564
2362.671,0.00774,0.00555,2364.6,2.22373,0.36111,2.07621,0.38988,2349.175,2.22151,0.35606,2.09272,0.39539
2364.6,0.00775,0.00556,2366.53,2.22512,0.36057,2.08151,0.38798,2351.176,2.22163,0.35589,2.09276,0.39514
2366.529,0.00776,0.00559,2368.46,2.22783,0.36294,2.08807,0.38992,2353.177,2.22176,0.35572,2.09281,0.39489
2368.458,0.00779,0.00564,2370.39,2.22562,0.36578,2.09244,0.39692,2355.178,2.22189,0.35555,2.09285,0.39463
2370.386,0.00778,0.00569,2372.32,2.22054,0.36338,2.08911,0.40436,2357.179,2.22202,0.35538,2.0929,0.39438
2372.315,0.00773,0.00569,2374.24,2.2209,0.35909,2.08011,0.40452,2359.18,2.22215,0.35521,2.09295,0.39414
2374.244,0.00772,0.00563,2376.17,2.2234,0.35536,2.07553,0.39811,2361.181,2.22228,0.35504,2.093,0.39389
2376.172,0.00773,0.00558,2378.1,2.22887,0.35336,2.07905,0.39359,2363.182,2.22242,0.35487,2.09305,0.39364
2378.101,0.00777,0.00559,2380.03,2.23684,0.35768,2.08314,0.39437,2365.183,2.22255,0.35471,2.0931,0.39339
2380.03,0.00785,0.00562,2381.96,2.23825,0.36704,2.08255,0.39578,2367.184,2.22269,0.35454,2.09315,0.39314
2381.959,0.00789,0.00562,2383.89,2.22994,0.3703,2.08045,0.3938,2369.185,2.22283,0.35438,2.09321,0.39289
2383.887,0.00783,0.0056,2385.82,2.22609,0.36779,2.0819,0.39049,2371.186,2.22297,0.35421,2.09326,0.39265
2385.816,0.00779,0.0056,2387.74,2.22752,0.36715,2.08641,0.39032,2373.187,2.22311,0.35405,2.09332,0.3924
2387.745,0.0078,0.00563,2389.67,2.22758,0.37021,2.0886,0.3921,2375.188,2.22325,0.35388,2.09337,0.39216
2389.673,0.00781,0.00565,2391.6,2.22224,0.37171,2.08936,0.39376,2377.189,2.22339,0.35372,2.09343,0.39191
2391.602,0.00777,0.00566,2393.53,2.21632,0.36839,2.08988,0.39598,2379.19,2.22353,0.35356,2.09349,0.39167
2393.531,0.00771,0.00567,2395.46,2.21414,0.36123,2.08816,0.39653,2381.191,2.22368,0.3534,2.09355,0.39142
2395.46,0.00767,0.00566,2397.39,2.21916,0.35727,2.08826,0.39632,2383.192,2.22382,0.35324,2.0936,0.39118
2397.388,0.0077,0.00566,2399.32,2.22274,0.35719,2.08897,0.39804,2385.193,2.22397,0.35308,2.09367,0.39094
2399.317,0.00773,0.00567,2401.25,2.22452,0.35888,2.08618,0.39761,2387.194,2.22412,0.35292,2.09373,0.3907
2401.246,0.00775,0.00565,2403.17,2.22373,0.36108,2.08611,0.39438,2389.195,2.22427,0.35276,2.09379,0.39046
2403.174,0.00775,0.00564,2405.1,2.21939,0.35989,2.09155,0.39558,2391.196,2.22442,0.35261,2.09385,0.39022
2405.103,0.00771,0.00568,2407.03,2.21695,0.3534,2.09291,0.40251,2393.197,2.22457,0.35245,2.09392,0.38998
2407.032,0.00767,0.00571,2408.96,2.22243,0.34796,2.0847,0.40427,2395.198,2.22472,0.3523,2.09398,0.38974
2408.961,0.0077,0.00566,2410.89,2.22985,0.3471,2.07947,0.39934,2397.199,2.22487,0.35214,2.09405,0.3895
2410.889,0.00776,0.00561,2412.82,2.23663,0.35152,2.08036,0.39395,2399.2,2.22503,0.35199,2.09412,0.38927
2412.818,0.00783,0.0056,2414.75,2.23777,0.35843,2.08375,0.38961,2401.201,2.22519,0.35184,2.09418,0.38903
2414.747,0.00786,0.00561,2416.68,2.23306,0.36164,2.09091,0.39021,2403.202,2.22534,0.35169,2.09425,0.3888
2416.675,0.00783,0.00566,2418.6,2.22933,0.35875,2.0948,0.39488,2405.203,2.2255,0.35154,2.09432,0.38857
2418.604,0.00779,0.0057,2420.53,2.23337,0.35746,2.09477,0.40164,2407.204,2.22566,0.35139,2.09439,0.38833
2420.533,0.00782,0.00572,2422.46,2.23669,0.36143,2.08847,0.40578,2409.205,2.22582,0.35125,2.09446,0.3881
2422.462,0.00786,0.00569,2424.39,2.23422,0.36502,2.07991,0.40166,2411.206,2.22598,0.3511,2.09453,0.38787
2424.39,0.00785,0.00562,2426.32,2.23144,0.36618,2.07919,0.39327,2413.207,2.22614,0.35096,2.0946,0.38764
2426.319,0.00783,0.00559,2428.25,2.22968,0.36769,2.08667,0.38975,2415.208,2.2263,0.35082,2.09468,0.38741
2428.248,0.00782,0.00563,2430.18,2.22499,0.36756,2.09327,0.395,2417.209,2.22647,0.35068,2.09475,0.38719
2430.176,0.00778,0.00569,2432.11,2.22059,0.36319,2.0891,0.39774,2419.21,2.22663,0.35054,2.09482,0.38696
2432.105,0.00773,0.00567,2434.03,2.2214,0.35765,2.08666,0.39314,2421.211,2.2268,0.3504,2.0949,0.38674
2434.034,0.00772,0.00564,2435.96,2.22597,0.35489,2.09427,0.39274,2423.212,2.22696,0.35026,2.09497,0.38651
2435.963,0.00775,0.00569,2437.89,2.23097,0.35751,2.09875,0.39936,2425.213,2.22713,0.35013,2.09505,0.38629
2437.891,0.0078,0.00574,2439.82,2.22972,0.36107,2.09516,0.40409,2427.214,2.2273,0.35,2.09513,0.38607
2439.82,0.0078,0.00573,2441.75,2.22541,0.35974,2.09214,0.4042,2429.215,2.22747,0.34986,2.0952,0.38585
2441.749,0.00776,0.00571,2443.68,2.22585,0.3552,2.0941,0.40646,2431.216,2.22764,0.34973,2.09528,0.38563
2443.677,0.00775,0.00573,2445.61,2.23268,0.35607,2.0937,0.41388,2433.217,2.22781,0.3496,2.09536,0.38541
2445.606,0.00781,0.00575,2447.53,2.2346,0.36397,2.08422,0.4182,2435.218,2.22798,0.34948,2.09544,0.38519
2447.535,0.00785,0.0057,2449.46,2.22435,0.36602,2.07368,0.41517,2437.219,2.22815,0.34935,2.09552,0.38498
2449.463,0.00777,0.00562,2451.39,2.21681,0.35711,2.06745,0.40604,2439.22,2.22832,0.34923,2.0956,0.38476
2451.392,0.00768,0.00555,2453.32,2.22222,0.34859,2.06988,0.39743,2441.221,2.22849,0.3491,2.09568,0.38455
2453.321,0.0077,0.00554,2455.25,2.23111,0.34689,2.07685,0.39517,2443.222,2.22867,0.34898,2.09576,0.38434
2455.25,0.00777,0.00558,2457.18,2.23794,0.35121,2.08091,0.39947,2445.223,2.22884,0.34886,2.09584,0.38413
2457.178,0.00784,0.00562,2459.11,2.23917,0.3578,2.07671,0.40213,2447.224,2.22902,0.34875,2.09592,0.38392
2459.107,0.00787,0.0056,2461.04,2.23526,0.36214,2.07175,0.3999,2449.225,2.22919,0.34863,2.096,0.38371
2461.036,0.00785,0.00556,2462.96,2.22964,0.36125,2.06963,0.39459,2451.226,2.22937,0.34852,2.09609,0.3835
2462.964,0.0078,0.00553,2464.89,2.22763,0.35683,2.07177,0.38982,2453.227,2.22955,0.3484,2.09617,0.3833
2464.893,0.00777,0.00553,2466.82,2.23034,0.35256,2.07577,0.38752,2455.228,2.22973,0.34829,2.09625,0.3831
2466.822,0.00778,0.00555,2468.75,2.23642,0.35212,2.07962,0.38885,2457.229,2.2299,0.34819,2.09634,0.38289
2468.751,0.00783,0.00558,2470.68,2.24126,0.35527,2.0793,0.38961,2459.23,2.23008,0.34808,2.09642,0.38269
2470.679,0.00788,0.00558,2472.61,2.24457,0.36266,2.07976,0.38858,2461.231,2.23026,0.34797,2.0965,0.38249
2472.608,0.00793,0.00558,2474.54,2.24059,0.37044,2.08266,0.39208,2463.232,2.23044,0.34787,2.09659,0.3823
2474.537,0.00792,0.00561,2476.47,2.2316,0.37224,2.07664,0.39225,2465.233,2.23062,0.34777,2.09667,0.3821
2476.465,0.00785,0.00557,2478.39,2.22559,0.36911,2.07288,0.38387,2467.234,2.2308,0.34767,2.09676,0.3819
2478.394,0.00779,0.00552,2480.32,2.22334,0.36547,2.0813,0.37806,2469.235,2.23098,0.34757,2.09684,0.38171
2480.323,0.00776,0.00556,2482.25,2.2215,0.36072,2.09159,0.38171,2471.236,2.23116,0.34748,2.09693,0.38152
2482.252,0.00773,0.00564,2484.18,2.22336,0.3555,2.09424,0.38938,2473.237,2.23135,0.34739,2.09701,0.38133
2484.18,0.00773,0.00568,2486.11,2.22947,0.35501,2.09146,0.39572,2475.238,2.23153,0.34729,2.0971,0.38114
2486.109,0.00778,0.00568,2488.04,2.23186,0.35838,2.08563,0.39889,2477.239,2.23171,0.3472,2.09719,0.38095
2488.038,0.00781,0.00565,2489.97,2.22984,0.36067,2.07815,0.39559,2479.24,2.23189,0.34712,2.09727,0.38076
2489.966,0.0078,0.00559,2491.89,2.2274,0.36082,2.07671,0.3887,2481.241,2.23208,0.34703,2.09736,0.38058
2491.895,0.00778,0.00556,2493.82,2.22537,0.35986,2.08167,0.3841,2483.242,2.23226,0.34695,2.09744,0.3804
2493.824,0.00776,0.00558,2495.75,2.22308,0.35625,2.08903,0.38772,2485.243,2.23244,0.34687,2.09753,0.38021
2495.753,0.00773,0.00564,2497.68,2.22542,0.353,2.08711,0.39217,2487.244,2.23263,0.34679,2.09762,0.38003
2497.681,0.00774,0.00564,2499.61,2.22891,0.35322,2.08289,0.39157,2489.245,2.23281,0.34671,2.0977,0.37986
2499.61,0.00777,0.00561,2501.54,2.22939,0.35522,2.08241,0.38929,2491.246,2.23299,0.34664,2.09779,0.37968
2501.539,0.00778,0.0056,2503.47,2.22682,0.35577,2.08331,0.38726,2493.247,2.23318,0.34656,2.09787,0.3795
2503.467,0.00776,0.0056,2505.4,2.22343,0.35191,2.08553,0.38548,2495.248,2.23336,0.34649,2.09796,0.37933
2505.396,0.00772,0.00561,2507.32,2.22525,0.34666,2.09028,0.38828,2497.249,2.23354,0.34642,2.09805,0.37916
2507.325,0.00772,0.00565,2509.25,2.23056,0.345,2.08901,0.3912,2499.25,2.23373,0.34636,2.09813,0.37899
2509.254,0.00776,0.00565,2511.18,2.23316,0.3444,2.08739,0.39145,2501.251,2.23391,0.34629,2.09822,0.37882
2511.182,0.00778,0.00564,2513.11,2.23692,0.34376,2.0881,0.39325,2503.252,2.2341,0.34623,2.0983,0.37865
2513.111,0.00781,0.00565,2515.04,2.24226,0.34546,2.08508,0.3934,2505.253,2.23428,0.34617,2.09839,0.37848
2515.04,0.00786,0.00563,2516.97,2.24632,0.35089,2.08419,0.39207,2507.254,2.23446,0.34611,2.09848,0.37832
2516.968,0.00791,0.00562,2518.9,2.24478,0.35533,2.08451,0.39128,2509.255,2.23465,0.34606,2.09856,0.37816
2518.897,0.00791,0.00562,2520.83,2.24369,0.35846,2.08483,0.39055,2511.256,2.23483,0.346,2.09865,0.37799
2520.826,0.00791,0.00562,2522.76,2.24143,0.36149,2.0864,0.39036,2513.257,2.23501,0.34595,2.09873,0.37784
2522.755,0.0079,0.00563,2524.68,2.23665,0.36157,2.08904,0.39446,2515.258,2.2352,0.3459,2.09881,0.37768
2524.683,0.00786,0.00566,2526.61,2.23413,0.35869,2.08517,0.39991,2517.259,2.23538,0.34586,2.0989,0.37752
2526.612,0.00783,0.00565,2528.54,2.23505,0.35607,2.07521,0.39885,2519.26,2.23556,0.34581,2.09898,0.37737
2528.541,0.00783,0.00558,2530.47,2.23699,0.35388,2.06793,0.38834,2521.261,2.23575,0.34577,2.09907,0.37721
2530.469,0.00784,0.0055,2532.4,2.24236,0.35551,2.07278,0.37719,2523.262,2.23593,0.34573,2.09915,0.37706
2532.398,0.00789,0.0055,2534.33,2.24465,0.36242,2.08434,0.37434,2525.263,2.23611,0.34569,2.09923,0.37691
2534.327,0.00793,0.00557,2536.26,2.23833,0.36681,2.09215,0.37689,2527.264,2.23629,0.34565,2.09931,0.37676
2536.256,0.00789,0.00563,2538.18,2.23165,0.36561,2.09816,0.38367,2529.265,2.23647,0.34562,2.0994,0.37662
2538.184,0.00783,0.00569,2540.11,2.22765,0.36012,2.09775,0.39152,2531.266,2.23666,0.34559,2.09948,0.37647
2540.113,0.00778,0.00571,2542.04,2.2296,0.35463,2.09251,0.39337,2533.267,2.23684,0.34556,2.09956,0.37633
2542.042,0.00778,0.00568,2543.97,2.23479,0.35337,2.09331,0.39491,2535.268,2.23702,0.34553,2.09964,0.37619
2543.97,0.00782,0.00569,2545.9,2.23779,0.35505,2.09336,0.40152,2537.269,2.2372,0.34551,2.09972,0.37605
2545.899,0.00785,0.00571,2547.83,2.239,0.35827,2.08425,0.40524,2539.27,2.23737,0.34549,2.0998,0.37591
2547.828,0.00787,0.00566,2549.76,2.23694,0.36081,2.07396,0.3983,2541.271,2.23755,0.34547,2.09988,0.37577
2549.756,0.00786,0.00557,2551.68,2.23351,0.36044,2.07593,0.39053,2543.272,2.23773,0.34545,2.09996,0.37564
2551.685,0.00783,0.00556,2553.61,2.23202,0.35788,2.08186,0.39054,2545.273,2.23791,0.34544,2.10004,0.3755
2553.614,0.00781,0.0056,2555.54,2.23358,0.35681,2.08104,0.39247,2547.274,2.23809,0.34542,2.10011,0.37537
2555.543,0.00782,0.0056,2557.47,2.23354,0.35692,2.07796,0.38926,2549.275,2.23826,0.34541,2.10019,0.37524
2557.471,0.00782,0.00557,2559.4,2.23196,0.35465,2.08211,0.38653,2551.276,2.23844,0.34541,2.10027,0.37511
2559.4,0.0078,0.00559,2561.33,2.23418,0.35173,2.08855,0.39228,2553.277,2.23861,0.3454,2.10034,0.37499
2561.329,0.00781,0.00565,2563.26,2.23879,0.35216,2.08449,0.40143,2555.278,2.23879,0.3454,2.10042,0.37486
2563.257,0.00785,0.00565,2565.19,2.24062,0.35372,2.07041,0.39954,2557.279,2.23896,0.3454,2.10049,0.37474
2565.186,0.00787,0.00555,2567.11,2.24314,0.35664,2.06456,0.3892,2559.28,2.23913,0.3454,2.10057,0.37462
2567.115,0.0079,0.00548,2569.04,2.24355,0.36219,2.06832,0.38065,2561.281,2.2393,0.3454,2.10064,0.3745
2569.044,0.00792,0.00548,2570.97,2.23785,0.36488,2.07444,0.37672,2563.282,2.23947,0.34541,2.10071,0.37438
2570.972,0.00788,0.00551,2572.9,2.23298,0.3619,2.08041,0.37668,2565.283,2.23964,0.34541,2.10078,0.37426
2572.901,0.00783,0.00555,2574.83,2.23478,0.36014,2.08448,0.38106,2567.284,2.23981,0.34542,2.10085,0.37415
2574.83,0.00784,0.00559,2576.76,2.23543,0.36168,2.0811,0.38206,2569.285,2.23998,0.34544,2.10092,0.37403
2576.758,0.00785,0.00557,2578.69,2.2326,0.3629,2.08084,0.37918,2571.286,2.24015,0.34545,2.10099,0.37392
2578.687,0.00783,0.00556,2580.62,2.22854,0.36104,2.08516,0.37942,2573.287,2.24032,0.34547,2.10106,0.37381
2580.616,0.00779,0.00559,2582.55,2.22662,0.35635,2.08609,0.38079,2575.288,2.24048,0.34549,2.10112,0.3737
2582.545,0.00776,0.0056,2584.47,2.22908,0.3527,2.08699,0.38208,2577.289,2.24065,0.34551,2.10119,0.37359
2584.473,0.00777,0.00561,2586.4,2.23199,0.35119,2.08729,0.38485,2579.29,2.24081,0.34554,2.10126,0.37349
2586.402,0.00779,0.00562,2588.33,2.23468,0.35028,2.08333,0.38378,2581.291,2.24097,0.34556,2.10132,0.37338
2588.331,0.00781,0.00559,2590.26,2.23952,0.35342,2.0839,0.37896,2583.292,2.24113,0.34559,2.10138,0.37328
2590.259,0.00786,0.00558,2592.19,2.23866,0.35927,2.09209,0.38055,2585.293,2.24129,0.34562,2.10145,0.37318
2592.188,0.00787,0.00564,2594.12,2.23115,0.3603,2.09465,0.38843,2587.294,2.24145,0.34566,2.10151,0.37308
2594.117,0.00781,0.00568,2596.05,2.22529,0.35344,2.08885,0.39498,2589.295,2.24161,0.34569,2.10157,0.37298
2596.046,0.00774,0.00566,2597.97,2.22892,0.34639,2.07878,0.39416,2591.296,2.24177,0.34573,2.10163,0.37288
2597.974,0.00775,0.00559,2599.9,2.23574,0.34376,2.07215,0.38556,2593.297,2.24192,0.34577,2.10169,0.37279
2599.903,0.0078,0.00552,2601.83,2.24282,0.34726,2.07485,0.37577,2595.298,2.24208,0.34581,2.10174,0.3727
2601.832,0.00787,0.00551,2603.76,2.24345,0.35237,2.08408,0.37144,2597.299,2.24223,0.34586,2.1018,0.3726
2603.76,0.00789,0.00556,2605.69,2.2413,0.35516,2.09333,0.37408,2599.3,2.24238,0.34591,2.10185,0.37251
2605.689,0.00788,0.00563,2607.62,2.23945,0.35702,2.09808,0.38035,2601.301,2.24253,0.34596,2.10191,0.37242
2607.618,0.00787,0.00568,2609.55,2.23565,0.35774,2.09912,0.38831,2603.302,2.24268,0.34601,2.10196,0.37234
2609.547,0.00784,0.00571,2611.47,2.23009,0.35327,2.09485,0.39475,2605.303,2.24283,0.34606,2.10201,0.37225
2611.475,0.00778,0.0057,2613.4,2.23047,0.34532,2.08803,0.39674,2607.304,2.24297,0.34612,2.10206,0.37217
2613.404,0.00776,0.00566,2615.33,2.238,0.34055,2.08296,0.39479,2609.305,2.24312,0.34618,2.10211,0.37208
2615.333,0.00781,0.00562,2617.26,2.24682,0.34243,2.08184,0.39396,2611.306,2.24326,0.34624,2.10216,0.372
2617.261,0.00789,0.00561,2619.19,2.25092,0.34781,2.07856,0.39465,2613.307,2.2434,0.3463,2.10221,0.37192
2619.19,0.00794,0.00559,2621.12,2.25129,0.35362,2.07102,0.38809,2615.308,2.24354,0.34637,2.10225,0.37184
2621.119,0.00796,0.00552,2623.05,2.24792,0.35652,2.07354,0.37885,2617.309,2.24368,0.34643,2.1023,0.37177
2623.048,0.00794,0.00551,2624.98,2.24563,0.35636,2.08376,0.37926,2619.31,2.24382,0.3465,2.10234,0.37169
2624.976,0.00792,0.00558,2626.91,2.2458,0.35581,2.08486,0.38365,2621.311,2.24395,0.34657,2.10238,0.37162
2626.905,0.00792,0.0056,2628.83,2.2469,0.3561,2.08181,0.38379,2623.312,2.24409,0.34665,2.10242,0.37154
2628.834,0.00793,0.00558,2630.76,2.24852,0.35821,2.08226,0.3828,2625.313,2.24422,0.34672,2.10246,0.37147
2630.762,0.00795,0.00558,2632.69,2.24829,0.36221,2.08277,0.38156,2627.314,2.24435,0.3468,2.1025,0.3714
2632.691,0.00796,0.00558,2634.62,2.24395,0.36438,2.08559,0.38192,2629.315,2.24448,0.34688,2.10253,0.37133
2634.62,0.00793,0.0056,2636.55,2.23962,0.3632,2.08773,0.38729,2631.316,2.24461,0.34697,2.10257,0.37127
2636.548,0.00789,0.00563,2638.48,2.2374,0.35944,2.08083,0.38953,2633.317,2.24473,0.34705,2.1026,0.3712
2638.477,0.00786,0.00559,2640.41,2.23942,0.35708,2.07445,0.38365,2635.318,2.24486,0.34714,2.10263,0.37114
2640.406,0.00787,0.00553,2642.34,2.24093,0.35621,2.07699,0.37778,2637.319,2.24498,0.34723,2.10266,0.37107
2642.335,0.00788,0.00553,2644.26,2.24297,0.35716,2.08105,0.37518,2639.32,2.2451,0.34732,2.10269,0.37101
2644.263,0.0079,0.00555,2646.19,2.24255,0.35838,2.08465,0.37363,2641.321,2.24522,0.34741,2.10272,0.37095
2646.192,0.0079,0.00557,2648.12,2.24132,0.35851,2.09014,0.37464,2643.322,2.24533,0.3475,2.10275,0.37089
2648.121,0.00789,0.00561,2650.05,2.23979,0.35604,2.09407,0.37938,2645.323,2.24545,0.3476,2.10277,0.37083
2650.049,0.00787,0.00565,2651.98,2.24222,0.35254,2.09275,0.38247,2647.324,2.24556,0.3477,2.10279,0.37078
2651.978,0.00788,0.00565,2653.91,2.24904,0.35334,2.09319,0.38488,2649.325,2.24567,0.3478,2.10282,0.37072
2653.907,0.00794,0.00566,2655.84,2.25359,0.36058,2.09294,0.38898,2651.326,2.24578,0.3479,2.10284,0.37067
2655.836,0.008,0.00567,2657.76,2.249,0.36682,2.08864,0.39201,2653.327,2.24589,0.34801,2.10285,0.37061
2657.764,0.00798,0.00565,2659.69,2.24213,0.36618,2.0825,0.38913,2655.328,2.24599,0.34812,2.10287,0.37056
2659.693,0.00792,0.0056,2661.62,2.24097,0.36278,2.08283,0.38494,2657.329,2.24609,0.34823,2.10289,0.37051
2661.622,0.0079,0.00559,2663.55,2.24368,0.36182,2.08555,0.38205,2659.33,2.24619,0.34834,2.1029,0.37046
2663.55,0.00792,0.0056,2665.48,2.24615,0.36487,2.09103,0.38304,2661.331,2.24629,0.34845,2.10291,0.37041
2665.479,0.00795,0.00564,2667.41,2.24452,0.36942,2.0947,0.38833,2663.332,2.24639,0.34856,2.10292,0.37037
2667.408,0.00795,0.00568,2669.34,2.23904,0.37144,2.09384,0.39707,2665.333,2.24648,0.34868,2.10293,0.37032
2669.337,0.00791,0.0057,2671.26,2.23353,0.37021,2.08369,0.39987,2667.334,2.24658,0.3488,2.10294,0.37027
2671.265,0.00786,0.00564,2673.19,2.22916,0.3659,2.07614,0.39343,2669.335,2.24667,0.34892,2.10294,0.37023
2673.194,0.00781,0.00557,2675.12,2.22841,0.36137,2.07967,0.38881,2671.336,2.24675,0.34904,2.10295,0.37019
2675.123,0.00779,0.00558,2677.05,2.22791,0.35612,2.08396,0.3925,2673.337,2.24684,0.34917,2.10295,0.37015
2677.051,0.00777,0.00562,2678.98,2.23033,0.34912,2.07856,0.39469,2675.338,2.24692,0.34929,2.10295,0.37011
2678.98,0.00777,0.00559,2680.91,2.23977,0.34578,2.07347,0.38932,2677.339,2.24701,0.34942,2.10295,0.37007
2680.909,0.00784,0.00554,2682.84,2.25057,0.35224,2.07811,0.38555,2679.34,2.24708,0.34955,2.10295,0.37003
2682.838,0.00795,0.00556,2684.77,2.25059,0.36239,2.08385,0.38937,2681.341,2.24716,0.34968,2.10294,0.36999
2684.766,0.00798,0.00561,2686.7,2.24307,0.36686,2.08241,0.39605,2683.342,2.24724,0.34982,2.10294,0.36995
2686.695,0.00793,0.00562,2688.62,2.23692,0.3642,2.07521,0.39882,2685.343,2.24731,0.34995,2.10293,0.36992
2688.624,0.00787,0.00558,2690.55,2.23779,0.36168,2.0685,0.39714,2687.344,2.24738,0.35009,2.10292,0.36988
2690.552,0.00787,0.00553,2692.48,2.23941,0.36383,2.064,0.3938,2689.345,2.24745,0.35023,2.10291,0.36985
2692.481,0.00789,0.00549,2694.41,2.23507,0.36599,2.06,0.38938,2691.346,2.24751,0.35037,2.10289,0.36982
2694.41,0.00786,0.00545,2696.34,2.22808,0.36227,2.05644,0.38048,2693.347,2.24757,0.35051,2.10288,0.36979
2696.339,0.00779,0.0054,2698.27,2.22618,0.3543,2.06122,0.37286,2695.348,2.24764,0.35065,2.10286,0.36976
2698.267,0.00775,0.00541,2700.2,2.23074,0.34794,2.06807,0.3707,2697.349,2.24769,0.3508,2.10284,0.36973
2700.196,0.00777,0.00545,2702.12,2.23724,0.34625,2.07209,0.37178,2699.35,2.24775,0.35094,2.10282,0.3697
2702.125,0.00782,0.00548,2704.05,2.24091,0.34589,2.07321,0.37262,2701.351,2.2478,0.35109,2.1028,0.36967
2704.053,0.00785,0.00549,2705.98,2.24565,0.34589,2.07414,0.37395,2703.352,2.24785,0.35124,2.10277,0.36964
2705.982,0.00789,0.0055,2707.91,2.25173,0.34893,2.07187,0.37226,2705.353,2.2479,0.35139,2.10275,0.36962
2707.911,0.00795,0.00548,2709.84,2.25525,0.35584,2.07323,0.36899,2707.354,2.24795,0.35154,2.10272,0.36959
2709.84,0.008,0.00548,2711.77,2.25219,0.36121,2.07696,0.36721,2709.355,2.24799,0.3517,2.10269,0.36957
2711.768,0.00799,0.0055,2713.7,2.24846,0.36175,2.08099,0.36821,2711.356,2.24803,0.35185,2.10266,0.36954
2713.697,0.00796,0.00553,2715.63,2.24936,0.3625,2.08221,0.36881,2713.357,2.24807,0.35201,2.10262,0.36952
2715.626,0.00797,0.00554,2717.55,2.24954,0.36541,2.08503,0.36914,2715.358,2.24811,0.35217,2.10258,0.3695
2717.554,0.00798,0.00556,2719.48,2.24723,0.36847,2.08915,0.37342,2717.359,2.24814,0.35233,2.10255,0.36948
2719.483,0.00797,0.0056,2721.41,2.24321,0.36979,2.08728,0.37797,2719.36,2.24817,0.35249,2.10251,0.36945
2721.412,0.00794,0.0056,2723.34,2.23902,0.36818,2.08283,0.37796,2721.361,2.2482,0.35266,2.10247,0.36943
2723.341,0.0079,0.00557,2725.27,2.23777,0.36515,2.08146,0.37413,2723.362,2.24822,0.35282,2.10242,0.36942
2725.269,0.00788,0.00555,2727.2,2.23929,0.36418,2.08583,0.37082,2725.363,2.24825,0.35299,2.10238,0.3694
2727.198,0.00789,0.00557,2729.13,2.23924,0.36433,2.09441,0.37503,2727.364,2.24827,0.35315,2.10233,0.36938
2729.127,0.00789,0.00564,2731.05,2.23895,0.36511,2.09607,0.38513,2729.365,2.24828,0.35332,2.10228,0.36936
2731.055,0.00789,0.00568,2732.98,2.23675,0.36462,2.08789,0.39034,2731.366,2.2483,0.35349,2.10223,0.36934
2732.984,0.00787,0.00564,2734.91,2.23598,0.36347,2.08133,0.3884,2733.367,2.24831,0.35366,2.10217,0.36933
2734.913,0.00786,0.00559,2736.84,2.23518,0.36236,2.08134,0.38833,2735.368,2.24832,0.35383,2.10212,0.36931
2736.841,0.00785,0.00559,2738.77,2.23397,0.3591,2.07773,0.38983,2737.369,2.24832,0.35401,2.10206,0.3693
2738.77,0.00783,0.00557,2740.7,2.23734,0.35629,2.07072,0.3854,2739.37,2.24833,0.35418,2.102,0.36928
2740.699,0.00785,0.00551,2742.63,2.24311,0.36012,2.07071,0.37853,2741.371,2.24833,0.35436,2.10194,0.36927
2742.628,0.00791,0.00549,2744.56,2.23993,0.36565,2.0754,0.37447,2743.372,2.24833,0.35454,2.10188,0.36925
2744.556,0.0079,0.00551,2746.49,2.23121,0.36349,2.08123,0.37475,2745.373,2.24832,0.35471,2.10181,0.36924
2746.485,0.00782,0.00555,2748.41,2.22841,0.35468,2.08543,0.37879,2747.374,2.24831,0.35489,2.10174,0.36923
2748.414,0.00777,0.00559,2750.34,2.23514,0.34901,2.08638,0.38699,2749.375,2.2483,0.35507,2.10167,0.36922
2750.342,0.00781,0.00562,2752.27,2.24143,0.34788,2.07799,0.39257,2751.376,2.24829,0.35525,2.1016,0.36921
2752.271,0.00786,0.00558,2754.2,2.24711,0.34862,2.0664,0.38845,2753.377,2.24828,0.35544,2.10153,0.36919
2754.2,0.00791,0.00549,2756.13,2.25383,0.35314,2.06208,0.37778,2755.378,2.24826,0.35562,2.10145,0.36918
2756.129,0.00798,0.00543,2758.06,2.25677,0.36166,2.06728,0.36906,2757.379,2.24824,0.35581,2.10137,0.36917
2758.057,0.00803,0.00544,2759.99,2.25287,0.3693,2.07589,0.36621,2759.38,2.24821,0.35599,2.10129,0.36916
2759.986,0.00802,0.00549,2761.91,2.24577,0.3725,2.08346,0.36937,2761.381,2.24818,0.35618,2.10121,0.36915
2761.915,0.00797,0.00555,2763.84,2.2392,0.37102,2.08582,0.37435,2763.382,2.24815,0.35636,2.10113,0.36914
2763.843,0.00791,0.00558,2765.77,2.23584,0.36718,2.08557,0.37848,2765.383,2.24812,0.35655,2.10104,0.36913
2765.772,0.00787,0.00559,2767.7,2.23518,0.36237,2.08416,0.38178,2767.384,2.24808,0.35674,2.10095,0.36912
2767.701,0.00785,0.00559,2769.63,2.23854,0.3596,2.08149,0.3846,2769.385,2.24805,0.35693,2.10086,0.36912
2769.63,0.00787,0.00558,2771.56,2.24205,0.3597,2.07634,0.38271,2771.386,2.248,0.35712,2.10077,0.36911
2771.558,0.0079,0.00554,2773.49,2.24477,0.36213,2.07729,0.3805,2773.387,2.24796,0.35731,2.10067,0.3691
2773.487,0.00793,0.00554,2775.42,2.2454,0.36699,2.07943,0.3825,2775.388,2.24791,0.35751,2.10058,0.36909
2775.416,0.00795,0.00556,2777.34,2.24051,0.37068,2.07668,0.38538,2777.389,2.24786,0.3577,2.10048,0.36908
2777.344,0.00792,0.00555,2779.27,2.23258,0.36626,2.07051,0.38248,2779.39,2.24781,0.35789,2.10038,0.36908
2779.273,0.00784,0.0055,2781.2,2.2347,0.36046,2.07042,0.37571,2781.391,2.24775,0.35809,2.10028,0.36907
2781.202,0.00784,0.00548,2783.13,2.24033,0.36121,2.07827,0.37469,2783.392,2.24769,0.35828,2.10017,0.36906
2783.131,0.00789,0.00553,2785.06,2.24009,0.36528,2.08304,0.38094,2785.393,2.24763,0.35848,2.10006,0.36906
2785.059,0.0079,0.00558,2786.99,2.23442,0.36452,2.07985,0.38837,2787.394,2.24756,0.35868,2.09995,0.36905
2786.988,0.00785,0.00558,2788.92,2.23306,0.36169,2.07061,0.38905,2789.395,2.24749,0.35887,2.09984,0.36904
2788.917,0.00783,0.00552,2790.84,2.23117,0.35694,2.0654,0.38391,2791.396,2.24742,0.35907,2.09973,0.36903
2790.845,0.0078,0.00547,2792.77,2.23277,0.349,2.06653,0.38131,2793.397,2.24735,0.35927,2.09961,0.36903
2792.774,0.00779,0.00547,2794.7,2.24281,0.3438,2.06467,0.37877,2795.398,2.24727,0.35947,2.0995,0.36902
2794.703,0.00786,0.00545,2796.63,2.25653,0.34862,2.06478,0.37497,2797.399,2.24719,0.35967,2.09938,0.36901
2796.632,0.00799,0.00544,2798.56,2.26204,0.36004,2.068,0.37441,2799.4,2.2471,0.35987,2.09925,0.36901
2798.56,0.00807,0.00546,2800.49,2.25926,0.37123,2.06764,0.37526,2801.401,2.24702,0.36007,2.09913,0.369
2800.489,0.00808,0.00546,2802.42,2.25046,0.37591,2.06501,0.37441,2803.402,2.24693,0.36027,2.099,0.36899
2802.418,0.00802,0.00544,2804.35,2.24473,0.37538,2.06196,0.36758,2805.403,2.24683,0.36047,2.09888,0.36899
2804.346,0.00797,0.0054,2806.28,2.24317,0.37639,2.06865,0.36216,2807.404,2.24674,0.36067,2.09875,0.36898
2806.275,0.00796,0.00543,2808.2,2.23797,0.37752,2.07769,0.36545,2809.405,2.24664,0.36087,2.09861,0.36897
2808.204,0.00792,0.0055,2810.13,2.23102,0.37385,2.07819,0.37137,2811.406,2.24654,0.36108,2.09848,0.36897
2810.133,0.00785,0.00552,2812.06,2.22878,0.36694,2.07437,0.37341,2813.407,2.24643,0.36128,2.09834,0.36896
2812.061,0.00781,0.0055,2813.99,2.23192,0.36149,2.07191,0.37222,2815.408,2.24632,0.36148,2.0982,0.36895
2813.99,0.00782,0.00548,2815.92,2.23711,0.36026,2.07148,0.3697,2817.409,2.24621,0.36169,2.09806,0.36894
2815.919,0.00786,0.00547,2817.85,2.24016,0.36179,2.0736,0.36812,2819.41,2.2461,0.36189,2.09792,0.36894
2817.847,0.00789,0.00548,2819.78,2.24088,0.36307,2.07628,0.3688,2821.411,2.24598,0.36209,2.09777,0.36893
2819.776,0.0079,0.0055,2821.7,2.24226,0.36578,2.07731,0.36988,2823.412,2.24586,0.3623,2.09763,0.36892
2821.705,0.00792,0.00551,2823.63,2.23951,0.36689,2.07908,0.3728,2825.413,2.24574,0.3625,2.09748,0.36891
2823.634,0.0079,0.00553,2825.56,2.23798,0.36455,2.07749,0.37659,2827.414,2.24561,0.3627,2.09733,0.3689
2825.562,0.00788,0.00553,2827.49,2.24153,0.36457,2.07256,0.37766,2829.415,2.24548,0.36291,2.09717,0.36889
2827.491,0.00791,0.0055,2829.42,2.2427,0.36789,2.068,0.37444,2831.416,2.24535,0.36311,2.09702,0.36888
2829.42,0.00793,0.00546,2831.35,2.23966,0.36978,2.06764,0.36819,2833.417,2.24521,0.36332,2.09686,0.36887
2831.348,0.00791,0.00544,2833.28,2.23661,0.36832,2.07498,0.36835,2835.418,2.24507,0.36352,2.0967,0.36886
2833.277,0.00788,0.00549,2835.21,2.23663,0.36499,2.07647,0.37546,2837.419,2.24493,0.36373,2.09654,0.36885
2835.206,0.00787,0.00552,2837.13,2.24136,0.36506,2.06682,0.37719,2839.42,2.24478,0.36393,2.09637,0.36884
2837.134,0.00791,0.00546,2839.06,2.24415,0.37043,2.05838,0.36898,2841.421,2.24464,0.36414,2.09621,0.36883
2839.063,0.00795,0.00538,2840.99,2.23986,0.37568,2.05903,0.35659,2843.422,2.24448,0.36434,2.09604,0.36882
2840.992,0.00793,0.00535,2842.92,2.23191,0.37462,2.06879,0.34699,2845.423,2.24433,0.36455,2.09587,0.36881
2842.921,0.00786,0.00539,2844.85,2.22881,0.37008,2.08421,0.3453,2847.424,2.24417,0.36475,2.0957,0.3688
2844.849,0.00782,0.00549,2846.78,2.22912,0.36599,2.09925,0.35565,2849.425,2.24401,0.36495,2.09552,0.36878
2846.778,0.00781,0.00562,2848.71,2.23108,0.36389,2.10169,0.37163,2851.426,2.24385,0.36516,2.09535,0.36877
2848.707,0.00782,0.00568,2850.64,2.23231,0.3638,2.09245,0.37969,2853.427,2.24368,0.36536,2.09517,0.36876
2850.635,0.00783,0.00564,2852.56,2.23065,0.3618,2.08717,0.38173,2855.428,2.24351,0.36557,2.09499,0.36874
2852.564,0.00781,0.00561,2854.49,2.2315,0.35602,2.08503,0.38672,2857.429,2.24333,0.36577,2.0948,0.36873
2854.493,0.0078,0.00561,2856.42,2.2411,0.35573,2.07513,0.38896,2859.43,2.24316,0.36597,2.09462,0.36871
2856.422,0.00788,0.00555,2858.35,2.24665,0.36354,2.06492,0.38161,2861.431,2.24298,0.36618,2.09443,0.3687
2858.35,0.00795,0.00546,2860.28,2.24186,0.37024,2.06582,0.37258,2863.432,2.2428,0.36638,2.09424,0.36868
2860.279,0.00793,0.00544,2862.21,2.23395,0.3691,2.07241,0.37101,2865.433,2.24261,0.36658,2.09405,0.36866
2862.208,0.00786,0.00548,2864.14,2.23206,0.36442,2.07308,0.37292,2867.434,2.24242,0.36678,2.09386,0.36864
2864.136,0.00783,0.00549,2866.07,2.23408,0.36212,2.06987,0.36998,2869.435,2.24223,0.36698,2.09367,0.36863
2866.065,0.00784,0.00546,2867.99,2.23385,0.35941,2.07307,0.36584,2871.436,2.24203,0.36719,2.09347,0.36861
2867.994,0.00783,0.00547,2869.92,2.23649,0.35533,2.07983,0.36744,2873.437,2.24184,0.36739,2.09327,0.36859
2869.923,0.00784,0.00552,2871.85,2.24376,0.35489,2.0813,0.37102,2875.438,2.24163,0.36759,2.09307,0.36857
2871.851,0.0079,0.00554,2873.78,2.24937,0.35916,2.0816,0.37381,2877.439,2.24143,0.36779,2.09287,0.36855
2873.78,0.00796,0.00555,2875.71,2.25073,0.36541,2.08228,0.3793,2879.44,2.24122,0.36799,2.09266,0.36852
2875.709,0.00799,0.00557,2877.64,2.24735,0.36819,2.07607,0.38334,2881.441,2.24101,0.36818,2.09246,0.3685
2877.637,0.00797,0.00554,2879.57,2.24694,0.36932,2.06749,0.37909,2883.442,2.2408,0.36838,2.09225,0.36848
2879.566,0.00797,0.00547,2881.49,2.24708,0.37217,2.06752,0.37204,2885.443,2.24058,0.36858,2.09204,0.36845
2881.495,0.00798,0.00545,2883.42,2.24392,0.37431,2.07296,0.36964,2887.444,2.24036,0.36878,2.09182,0.36843
2883.424,0.00796,0.00548,2885.35,2.23993,0.3723,2.07632,0.36874,2889.445,2.24014,0.36897,2.09161,0.3684
2885.352,0.00792,0.0055,2887.28,2.24061,0.36713,2.0834,0.37305,2891.446,2.23991,0.36917,2.09139,0.36838
2887.281,0.00791,0.00556,2889.21,2.24985,0.36785,2.08505,0.38321,2893.447,2.23968,0.36936,2.09117,0.36835
2889.21,0.00799,0.0056,2891.14,2.2565,0.37881,2.07678,0.39195,2895.448,2.23945,0.36956,2.09095,0.36832
2891.138,0.00808,0.00557,2893.07,2.25039,0.39198,2.06245,0.39062,2897.449,2.23922,0.36975,2.09073,0.36829
2893.067,0.00807,0.00547,2895,2.23406,0.39406,2.05377,0.37971,2899.45,2.23898,0.36995,2.09051,0.36826
2894.996,0.00794,0.00538,2896.93,2.22414,0.38566,2.05687,0.36902,2901.451,2.23874,0.37014,2.09028,0.36823
2896.925,0.00783,0.00537,2898.85,2.22608,0.38064,2.0655,0.36624,2903.452,2.23849,0.37033,2.09005,0.3682
2898.853,0.00783,0.00542,2900.78,2.22495,0.38043,2.06948,0.36732,2905.453,2.23824,0.37052,2.08982,0.36817
2900.782,0.00782,0.00545,2902.71,2.21839,0.37566,2.07189,0.36871,2907.454,2.23799,0.37071,2.08959,0.36814
2902.711,0.00775,0.00547,2904.64,2.21707,0.3663,2.07412,0.37046,2909.455,2.23774,0.3709,2.08936,0.3681
2904.639,0.00771,0.00549,2906.57,2.2227,0.35732,2.07665,0.37508,2911.456,2.23748,0.37109,2.08912,0.36807
2906.568,0.00773,0.00552,2908.5,2.23449,0.35422,2.07442,0.38029,2913.457,2.23722,0.37127,2.08888,0.36803
2908.497,0.00782,0.00552,2910.43,2.24658,0.36035,2.0693,0.38183,2915.458,2.23696,0.37146,2.08864,0.36799
2910.426,0.00794,0.00549,2912.35,2.25117,0.37397,2.06701,0.38365,2917.459,2.2367,0.37165,2.0884,0.36795
2912.354,0.00802,0.00548,2914.28,2.24246,0.38458,2.06145,0.38613,2919.46,2.23643,0.37183,2.08816,0.36791
2914.283,0.00798,0.00545,2916.21,2.22932,0.38466,2.05112,0.38239,2921.461,2.23616,0.37201,2.08791,0.36787
2916.212,0.00787,0.00537,2918.14,2.22168,0.3764,2.04522,0.37183,2923.462,2.23588,0.3722,2.08767,0.36783
2918.14,0.00778,0.0053,2920.07,2.22369,0.36787,2.04822,0.36117,2925.463,2.23561,0.37238,2.08742,0.36779
2920.069,0.00777,0.00529,2922,2.23063,0.36508,2.05645,0.35561,2927.464,2.23533,0.37256,2.08717,0.36775
2921.998,0.00782,0.00533,2923.93,2.23563,0.36771,2.06479,0.35708,2929.465,2.23504,0.37274,2.08692,0.3677
2923.927,0.00787,0.00539,2925.86,2.23577,0.37065,2.06661,0.35993,2931.466,2.23476,0.37291,2.08666,0.36766
2925.855,0.00788,0.00541,2927.78,2.23507,0.37249,2.06638,0.36043,2933.467,2.23447,0.37309,2.08641,0.36761
2927.784,0.00788,0.00541,2929.71,2.23364,0.37318,2.06716,0.35853,2935.468,2.23418,0.37327,2.08615,0.36756
2929.713,0.00787,0.00541,2931.64,2.23249,0.37307,2.07176,0.35819,2937.469,2.23388,0.37344,2.08589,0.36751
2931.641,0.00786,0.00544,2933.57,2.23108,0.37045,2.07614,0.36199,2939.47,2.23358,0.37361,2.08563,0.36746
2933.57,0.00784,0.00548,2935.5,2.23445,0.36768,2.07558,0.36692,2941.471,2.23328,0.37379,2.08537,0.36741
2935.499,0.00786,0.00549,2937.43,2.24157,0.37099,2.07104,0.3672,2943.472,2.23298,0.37396,2.0851,0.36736
2937.427,0.00793,0.00546,2939.36,2.24319,0.37951,2.07004,0.36238,2945.473,2.23267,0.37413,2.08484,0.3673
2939.356,0.00797,0.00544,2941.28,2.23641,0.38486,2.07789,0.36128,2947.474,2.23236,0.3743,2.08457,0.36725
2941.285,0.00793,0.00549,2943.21,2.22932,0.38462,2.08583,0.3708,2949.475,2.23205,0.37446,2.0843,0.36719
2943.214,0.00787,0.00557,2945.14,2.2249,0.38056,2.08016,0.38075,2951.476,2.23174,0.37463,2.08403,0.36713
2945.142,0.00782,0.00556,2947.07,2.22534,0.37621,2.06949,0.38133,2953.477,2.23142,0.37479,2.08375,0.36707
2947.071,0.00781,0.00549,2949,2.22905,0.37584,2.06535,0.37716,2955.478,2.2311,0.37496,2.08348,0.36701
2949,0.00784,0.00545,2950.93,2.23021,0.37922,2.06607,0.37545,2957.479,2.23078,0.37512,2.0832,0.36695
2950.928,0.00786,0.00545,2952.86,2.22612,0.38053,2.06501,0.37442,2959.48,2.23045,0.37528,2.08293,0.36689
2952.857,0.00783,0.00544,2954.79,2.22317,0.37886,2.0655,0.37332,2961.481,2.23012,0.37544,2.08265,0.36682
2954.786,0.0078,0.00544,2956.72,2.22244,0.37756,2.06794,0.37807,2963.482,2.22979,0.37559,2.08237,0.36676
2956.715,0.00779,0.00547,2958.64,2.22019,0.37404,2.06032,0.38183,2965.483,2.22946,0.37575,2.08208,0.36669
2958.643,0.00776,0.00543,2960.57,2.2229,0.3699,2.04947,0.37588,2967.484,2.22912,0.3759,2.0818,0.36662
2960.572,0.00777,0.00534,2962.5,2.23001,0.37328,2.047,0.36411,2969.485,2.22878,0.37606,2.08151,0.36655
2962.501,0.00784,0.00529,2964.43,2.22785,0.37909,2.05387,0.35469,2971.486,2.22844,0.37621,2.08123,0.36648
2964.429,0.00784,0.00531,2966.36,2.22077,0.37883,2.06517,0.35245,2973.487,2.22809,0.37636,2.08094,0.36641
2966.358,0.00778,0.00538,2968.29,2.21787,0.37379,2.07473,0.35811,2975.488,2.22774,0.3765,2.08065,0.36634
2968.287,0.00774,0.00546,2970.22,2.22106,0.37173,2.07696,0.36716,2977.489,2.22739,0.37665,2.08035,0.36626
2970.216,0.00776,0.0055,2972.14,2.22118,0.37139,2.07248,0.37441,2979.49,2.22704,0.3768,2.08006,0.36618
2972.144,0.00776,0.00549,2974.07,2.22062,0.36966,2.06367,0.37407,2981.491,2.22668,0.37694,2.07976,0.3661
2974.073,0.00775,0.00543,2976,2.22174,0.3666,2.06035,0.36781,2983.492,2.22632,0.37708,2.07947,0.36603
2976.002,0.00775,0.00539,2977.93,2.22667,0.36623,2.06572,0.3657,2985.493,2.22596,0.37722,2.07917,0.36594
2977.93,0.00779,0.00542,2979.86,2.23002,0.37009,2.06861,0.36943,2987.494,2.2256,0.37736,2.07887,0.36586
2979.859,0.00783,0.00545,2981.79,2.22773,0.37304,2.06494,0.37108,2989.495,2.22523,0.3775,2.07857,0.36578
2981.788,0.00782,0.00543,2983.72,2.22472,0.37149,2.06271,0.36928,2991.496,2.22486,0.37763,2.07827,0.36569
2983.717,0.00779,0.00541,2985.64,2.22677,0.3692,2.06358,0.36721,2993.497,2.22449,0.37776,2.07796,0.3656
2985.645,0.0078,0.00541,2987.57,2.23169,0.37196,2.06639,0.36762,2995.498,2.22412,0.37789,2.07766,0.36552
2987.574,0.00785,0.00543,2989.5,2.23129,0.37632,2.0678,0.37138,2997.499,2.22374,0.37802,2.07735,0.36543
2989.503,0.00786,0.00545,2991.43,2.22951,0.381,2.06385,0.37369,2999.5,2.22336,0.37815,2.07704,0.36533
2991.431,0.00786,0.00543,2993.36,2.22353,0.38418,2.05922,0.37055,3001.501,2.22298,0.37828,2.07673,0.36524
2993.36,0.00782,0.00539,2995.29,2.21489,0.38168,2.06081,0.36675,3003.502,2.22259,0.3784,2.07642,0.36515
2995.289,0.00774,0.00539,2997.22,2.20984,0.3729,2.06513,0.36713,3005.503,2.22221,0.37852,2.07611,0.36505
2997.218,0.00767,0.00542,2999.15,2.21399,0.36495,2.06664,0.37058,3007.504,2.22182,0.37864,2.07579,0.36495
2999.146,0.00768,0.00544,3001.07,2.22164,0.36359,2.06434,0.37255,3009.505,2.22143,0.37876,2.07548,0.36485
3001.075,0.00774,0.00543,3003,2.22485,0.36465,2.06274,0.37274,3011.506,2.22103,0.37888,2.07516,0.36475
3003.004,0.00777,0.00542,3004.93,2.22785,0.36626,2.06251,0.37336,3013.507,2.22063,0.37899,2.07485,0.36465
3004.932,0.0078,0.00542,3006.86,2.23007,0.36994,2.0616,0.37548,3015.508,2.22024,0.3791,2.07453,0.36454
3006.861,0.00783,0.00542,3008.79,2.22806,0.37212,2.05732,0.37496,3017.509,2.21983,0.37922,2.07421,0.36444
3008.79,0.00782,0.00539,3010.72,2.227,0.37178,2.05587,0.37134,3019.51,2.21943,0.37932,2.07388,0.36433
3010.719,0.00781,0.00537,3012.65,2.22862,0.37381,2.06015,0.37189,3021.511,2.21902,0.37943,2.07356,0.36422
3012.647,0.00783,0.0054,3014.58,2.22508,0.37372,2.06079,0.37736,3023.512,2.21861,0.37953,2.07324,0.36411
3014.576,0.0078,0.00542,3016.51,2.22449,0.3689,2.05434,0.38183,3025.513,2.2182,0.37964,2.07291,0.364
3016.505,0.00778,0.00539,3018.43,2.23281,0.36893,2.04394,0.37816,3027.514,2.21779,0.37974,2.07259,0.36388
3018.433,0.00785,0.00531,3020.36,2.2381,0.37715,2.04031,0.36921,3029.515,2.21737,0.37984,2.07226,0.36377
3020.362,0.00792,0.00526,3022.29,2.23324,0.38382,2.04452,0.3629,3031.516,2.21696,0.37993,2.07193,0.36365
3022.291,0.0079,0.00527,3024.22,2.22776,0.38562,2.05021,0.36355,3033.517,2.21654,0.38003,2.0716,0.36353
3024.22,0.00786,0.00531,3026.15,2.22439,0.38503,2.04931,0.36573,3035.518,2.21611,0.38012,2.07127,0.36341
