Repository: mireiasainz/ATRToolkit

This folder contains the code used to perform the calibration procedure and determine the permittivity presented in the article "Permittivity determination of inorganic nanoparticles by ATR spectroscopy: comparison with reflectance techniques and limitations" by Sainz-Menchón et al.

The following files are included:

polarization_fraction.ipynb: Jupyter notebook for determining the polarization fraction induced by the spectrometer and ATR setup.

permittivity_determination.ipynb: Jupyter notebook for determining the permittivity of inorganic nanoparticles. The code is demonstrated using the delta-Al₂O₃ sample data presented in the paper.

File: Reference_permittivity_gammadelta_Al2O3_spectrochimica.csv (part 6 of 8)
W / cm-1,R Gamma,R Delta,W / cm-1,Eps KKG Gamma Real,Eps KKG Gamma Imag,Eps KKG Delta Real,Eps KKG Delta Imag,W / cm-1,Eps Fit Gamma Real,Eps Fit Gamma Imag,Eps Fit Delta Real,Eps Fit Delta Imag
3762.916,0.00606,0.00451,3764.84,2.07874,0.20691,1.98151,0.19678,3801.901,2.05298,0.23338,1.97348,0.19851
3764.845,0.00616,0.00448,3766.77,2.0803,0.21584,1.99335,0.1905,3803.902,2.05287,0.23269,1.97349,0.19792
3766.773,0.00619,0.00455,3768.7,2.07131,0.21782,2.00636,0.19822,3805.903,2.05277,0.23201,1.9735,0.19734
3768.702,0.00612,0.00465,3770.63,2.06696,0.21058,2.00356,0.20982,3807.904,2.05267,0.23132,1.97352,0.19676
3770.631,0.00607,0.00465,3772.56,2.07505,0.2071,1.99162,0.21014,3809.905,2.05257,0.23063,1.97353,0.19617
3772.56,0.00613,0.00457,3774.49,2.0809,0.21324,1.9888,0.20353,3811.906,2.05247,0.22994,1.97355,0.19559
3774.488,0.00619,0.00454,3776.42,2.07475,0.21864,1.99093,0.19455,3813.907,2.05238,0.22925,1.97357,0.19501
3776.417,0.00615,0.00454,3778.35,2.06596,0.21479,2.00503,0.19114,3815.908,2.05229,0.22857,1.97359,0.19443
3778.346,0.00607,0.00463,3780.27,2.06627,0.20838,2.02121,0.20384,3817.909,2.0522,0.22788,1.97361,0.19384
3780.274,0.00606,0.00476,3782.2,2.0693,0.20571,2.01783,0.2232,3819.91,2.05211,0.22719,1.97363,0.19326
3782.203,0.00608,0.00477,3784.13,2.06957,0.20462,1.99885,0.22788,3821.911,2.05203,0.2265,1.97365,0.19268
3784.132,0.00608,0.00465,3786.06,2.06799,0.20089,1.99039,0.22072,3823.912,2.05195,0.22581,1.97368,0.1921
3786.061,0.00606,0.00458,3787.99,2.06959,0.19367,1.9929,0.21674,3825.913,2.05187,0.22513,1.97371,0.19152
3787.989,0.00606,0.00459,3789.92,2.07995,0.19038,1.99276,0.21729,3827.914,2.05179,0.22444,1.97374,0.19094
3789.918,0.00614,0.00459,3791.85,2.09029,0.19851,1.98798,0.21283,3829.915,2.05171,0.22375,1.97377,0.19036
3791.847,0.00624,0.00455,3793.78,2.08388,0.20569,1.99272,0.20573,3831.916,2.05164,0.22306,1.9738,0.18978
3793.775,0.0062,0.00457,3795.7,2.07621,0.20208,2.00695,0.208,3833.917,2.05157,0.22238,1.97384,0.1892
3795.704,0.00613,0.00467,3797.63,2.07871,0.19626,2.01698,0.22644,3835.918,2.0515,0.22169,1.97388,0.18862
3797.633,0.00614,0.00477,3799.56,2.08471,0.19649,2.00311,0.24442,3837.919,2.05144,0.221,1.97391,0.18805
3799.561,0.00619,0.00471,3801.49,2.08423,0.19858,1.98133,0.2474,3839.92,2.05137,0.22032,1.97395,0.18747
3801.49,0.00619,0.00457,3803.42,2.08126,0.19566,1.96623,0.24265,3841.921,2.05131,0.21963,1.97399,0.18689
3803.419,0.00616,0.00446,3805.35,2.0847,0.19076,1.95019,0.2304,3843.922,2.05125,0.21894,1.97404,0.18631
3805.348,0.00618,0.00433,3807.28,2.09304,0.1913,1.94134,0.20737,3845.923,2.0512,0.21826,1.97408,0.18574
3807.276,0.00625,0.00423,3809.2,2.09676,0.19644,1.95366,0.1881,3847.924,2.05114,0.21757,1.97413,0.18516
3809.205,0.00629,0.00428,3811.13,2.09575,0.20104,1.97108,0.18382,3849.925,2.05109,0.21688,1.97417,0.18459
3811.134,0.00629,0.00439,3813.06,2.09369,0.20492,1.97703,0.18393,3851.926,2.05104,0.2162,1.97422,0.18401
3813.062,0.00628,0.00443,3814.99,2.08746,0.20588,1.98443,0.184,3853.927,2.05099,0.21551,1.97427,0.18344
3814.991,0.00623,0.00448,3816.92,2.08131,0.20092,1.99113,0.18729,3855.928,2.05095,0.21483,1.97433,0.18286
3816.92,0.00617,0.00453,3818.85,2.08162,0.19391,1.99348,0.18997,3857.929,2.05091,0.21414,1.97438,0.18229
3818.849,0.00616,0.00455,3820.78,2.08592,0.19074,2.00032,0.19868,3859.93,2.05087,0.21346,1.97444,0.18172
3820.777,0.00619,0.00461,3822.71,2.08542,0.18742,1.99283,0.21121,3861.931,2.05083,0.21277,1.97449,0.18114
3822.706,0.00618,0.00458,3824.64,2.08617,0.17756,1.96909,0.20484,3863.932,2.05079,0.21209,1.97455,0.18057
3824.635,0.00617,0.00441,3826.56,2.10179,0.17146,1.96277,0.18094,3865.933,2.05076,0.21141,1.97461,0.18
3826.563,0.00629,0.00433,3828.49,2.11841,0.17844,1.98262,0.16444,3867.934,2.05073,0.21072,1.97467,0.17943
3828.492,0.00644,0.00444,3830.42,2.12304,0.19117,2.00459,0.16526,3869.935,2.0507,0.21004,1.97474,0.17886
3830.421,0.0065,0.00459,3832.35,2.1192,0.19813,2.01721,0.17553,3871.936,2.05068,0.20936,1.9748,0.17829
3832.35,0.00648,0.00469,3834.28,2.12061,0.20266,2.02188,0.18798,3873.937,2.05065,0.20868,1.97487,0.17772
3834.278,0.0065,0.00474,3836.21,2.12203,0.21243,2.01946,0.1987,3875.938,2.05063,0.20799,1.97494,0.17715
3836.207,0.00653,0.00474,3838.14,2.11197,0.21966,2.01149,0.20136,3877.939,2.05061,0.20731,1.97501,0.17658
3838.136,0.00646,0.00469,3840.06,2.10081,0.21592,2.01067,0.19857,3879.94,2.05059,0.20663,1.97508,0.17601
3840.064,0.00636,0.00468,3841.99,2.10279,0.21267,2.01761,0.20039,3881.941,2.05058,0.20595,1.97515,0.17544
3841.993,0.00637,0.00473,3843.92,2.10235,0.21451,2.02163,0.20813,3883.942,2.05057,0.20527,1.97522,0.17488
3843.922,0.00637,0.00477,3845.85,2.0968,0.21244,2.02163,0.21992,3885.943,2.05055,0.20459,1.9753,0.17431
3845.851,0.00632,0.00479,3847.78,2.09953,0.21106,2.01265,0.2316,3887.944,2.05055,0.20391,1.97538,0.17375
3847.779,0.00634,0.00475,3849.71,2.10073,0.2163,1.99549,0.23475,3889.945,2.05054,0.20323,1.97546,0.17318
3849.708,0.00636,0.00464,3851.64,2.09137,0.22007,1.98022,0.22517,3891.946,2.05054,0.20255,1.97554,0.17262
3851.637,0.00629,0.00452,3853.57,2.07851,0.2132,1.98013,0.2144,3893.947,2.05054,0.20187,1.97562,0.17205
3853.565,0.00617,0.0045,3855.49,2.07548,0.19987,1.98479,0.21356,3895.948,2.05054,0.2012,1.9757,0.17149
3855.494,0.00612,0.00453,3857.42,2.08238,0.19044,1.97762,0.21244,3897.949,2.05054,0.20052,1.97579,0.17093
3857.423,0.00616,0.00448,3859.35,2.0883,0.18504,1.97204,0.20506,3899.95,2.05054,0.19984,1.97587,0.17036
3859.352,0.0062,0.00443,3861.28,2.09537,0.1798,1.97138,0.19554,3901.951,2.05055,0.19917,1.97596,0.1698
3861.28,0.00625,0.00441,3863.21,2.10945,0.18138,1.97394,0.18452,3903.952,2.05056,0.19849,1.97605,0.16924
3863.209,0.00637,0.00441,3865.14,2.11693,0.19181,1.98472,0.17581,3905.953,2.05057,0.19781,1.97614,0.16868
3865.138,0.00645,0.00447,3867.07,2.11097,0.19748,2.00075,0.17692,3907.954,2.05059,0.19714,1.97623,0.16812
3867.066,0.00641,0.00458,3868.99,2.10904,0.19516,2.00927,0.18527,3909.955,2.0506,0.19647,1.97633,0.16756
3868.995,0.00639,0.00465,3870.92,2.11534,0.19375,2.01165,0.1944,3911.956,2.05062,0.19579,1.97642,0.167
3870.924,0.00644,0.00468,3872.85,2.12478,0.19999,2.01095,0.20375,3913.957,2.05064,0.19512,1.97652,0.16645
3872.853,0.00653,0.00469,3874.78,2.12877,0.21432,2.00461,0.21152,3915.958,2.05067,0.19445,1.97662,0.16589
3874.781,0.00659,0.00466,3876.71,2.12056,0.22891,1.99474,0.21537,3917.959,2.05069,0.19378,1.97672,0.16533
3876.71,0.00655,0.0046,3878.64,2.10516,0.23745,1.98218,0.21218,3919.96,2.05072,0.1931,1.97682,0.16478
3878.639,0.00644,0.00451,3880.57,2.0858,0.23742,1.97336,0.19965,3921.961,2.05075,0.19243,1.97692,0.16422
3880.567,0.00628,0.00443,3882.5,2.06595,0.2246,1.98005,0.19026,3923.962,2.05078,0.19176,1.97702,0.16367
3882.496,0.00609,0.00446,3884.43,2.0581,0.20144,1.98584,0.19103,3925.963,2.05081,0.19109,1.97713,0.16312
3884.425,0.00598,0.0045,3886.35,2.07042,0.18387,1.97914,0.1878,3927.964,2.05085,0.19043,1.97724,0.16256
3886.354,0.00605,0.00445,3888.28,2.08549,0.18109,1.97966,0.17867,3929.965,2.05089,0.18976,1.97734,0.16201
3888.282,0.00617,0.00444,3890.21,2.08793,0.18093,1.98677,0.1732,3931.966,2.05093,0.18909,1.97745,0.16146
3890.211,0.00619,0.00448,3892.14,2.09223,0.17741,1.98954,0.16679,3933.967,2.05097,0.18842,1.97756,0.16091
3892.14,0.00622,0.00449,3894.07,2.1016,0.1787,2.00119,0.15993,3935.968,2.05101,0.18776,1.97768,0.16036
3894.068,0.0063,0.00456,3896,2.10398,0.18486,2.02176,0.16731,3937.969,2.05106,0.18709,1.97779,0.15981
3895.997,0.00633,0.00471,3897.93,2.09685,0.18452,2.02431,0.18357,3939.97,2.05111,0.18643,1.97791,0.15926
3897.926,0.00627,0.00475,3899.85,2.09499,0.17561,2.01281,0.18926,3941.971,2.05116,0.18576,1.97802,0.15871
3899.854,0.00624,0.00468,3901.78,2.10386,0.16658,2.00703,0.18209,3943.972,2.05121,0.1851,1.97814,0.15817
3901.783,0.0063,0.00463,3903.71,2.12043,0.16733,2.01681,0.17741,3945.973,2.05126,0.18444,1.97826,0.15762
3903.712,0.00644,0.00469,3905.64,2.13043,0.17778,2.02639,0.18067,3947.974,2.05132,0.18378,1.97838,0.15707
3905.641,0.00654,0.00476,3907.57,2.12968,0.18777,2.03366,0.18758,3949.975,2.05138,0.18311,1.9785,0.15653
3907.569,0.00655,0.00482,3909.5,2.12723,0.19405,2.04277,0.20539,3951.976,2.05144,0.18245,1.97863,0.15598
3909.498,0.00654,0.00491,3911.43,2.1238,0.19901,2.03035,0.22595,3953.977,2.0515,0.18179,1.97875,0.15544
3911.427,0.00652,0.00486,3913.36,2.1165,0.19964,2.00262,0.22495,3955.978,2.05157,0.18114,1.97888,0.1549
3913.355,0.00646,0.00467,3915.28,2.11178,0.19352,1.99432,0.21121,3957.979,2.05164,0.18048,1.97901,0.15436
3915.284,0.00641,0.00459,3917.21,2.11749,0.18916,2.00034,0.20489,3959.98,2.05171,0.17982,1.97914,0.15382
3917.213,0.00645,0.00462,3919.14,2.12229,0.18902,2.00252,0.20803,3961.981,2.05178,0.17916,1.97927,0.15328
3919.142,0.00649,0.00464,3921.07,2.12689,0.18981,1.99386,0.20707,3963.982,2.05185,0.17851,1.9794,0.15274
3921.07,0.00653,0.00458,3923,2.13447,0.19353,1.99009,0.19825,3965.983,2.05192,0.17785,1.97953,0.1522
3922.999,0.0066,0.00454,3924.93,2.14262,0.20567,1.99823,0.19499,3967.984,2.052,0.1772,1.97967,0.15166
3924.928,0.00669,0.00459,3926.86,2.13959,0.22432,1.99941,0.19635,3969.985,2.05208,0.17655,1.9798,0.15112
3926.856,0.0067,0.0046,3928.78,2.12001,0.23579,1.99858,0.1936,3971.986,2.05216,0.17589,1.97994,0.15059
3928.785,0.00656,0.00459,3930.71,2.0964,0.22915,2.00786,0.19806,3973.987,2.05225,0.17524,1.98008,0.15005
3930.714,0.00635,0.00466,3932.64,2.08748,0.21094,2.00387,0.20852,3975.988,2.05233,0.17459,1.98022,0.14952
3932.643,0.00624,0.00465,3934.57,2.09725,0.19977,1.98791,0.20717,3977.989,2.05242,0.17394,1.98036,0.14898
3934.571,0.0063,0.00454,3936.5,2.10534,0.2013,1.98281,0.19767,3979.99,2.05251,0.17329,1.9805,0.14845
3936.5,0.00637,0.00449,3938.43,2.1015,0.20233,1.98449,0.19031,3981.991,2.0526,0.17265,1.98065,0.14792
3938.429,0.00634,0.00449,3940.36,2.09998,0.19827,1.98587,0.18426,3983.992,2.05269,0.172,1.98079,0.14739
3940.357,0.00632,0.00449,3942.29,2.10393,0.19672,1.99011,0.17841,3985.993,2.05279,0.17135,1.98094,0.14686
3942.286,0.00635,0.00451,3944.22,2.10385,0.1971,1.99799,0.17608,3987.994,2.05288,0.17071,1.98108,0.14633
3944.215,0.00635,0.00456,3946.14,2.10271,0.19671,2.00482,0.17855,3989.995,2.05298,0.17006,1.98123,0.1458
3946.144,0.00634,0.00461,3948.07,2.09969,0.19399,2.00717,0.18139,3991.996,2.05308,0.16942,1.98138,0.14527
3948.072,0.00631,0.00463,3950,2.09693,0.18417,2.01181,0.18706,3993.997,2.05319,0.16878,1.98154,0.14475
3950.001,0.00627,0.00467,3951.93,2.10841,0.17433,2.00976,0.19619,3995.998,2.05329,0.16814,1.98169,0.14422
3951.93,0.00635,0.00467,3953.86,2.12979,0.18114,1.99748,0.19821,3997.999,2.0534,0.16749,1.98184,0.1437
3953.858,0.00654,0.00459,3955.79,2.13321,0.19969,1.9889,0.19053,4000,2.05351,0.16686,1.982,0.14317
3955.787,0.0066,0.00452,3957.72,2.11915,0.20931,1.98968,0.18036,,,,,
3957.716,0.0065,0.00451,3959.64,2.10698,0.20477,1.99799,0.17614,,,,,
3959.645,0.00639,0.00456,3961.57,2.10737,0.1975,2.00319,0.17931,,,,,
3961.573,0.00638,0.0046,3963.5,2.11255,0.19568,1.99859,0.18026,,,,,
3963.502,0.00642,0.00457,3965.43,2.1163,0.20056,1.99342,0.16963,,,,,
3965.431,0.00646,0.00452,3967.36,2.11066,0.20447,2.0072,0.15919,,,,,
3967.359,0.00642,0.0046,3969.29,2.10403,0.2017,2.02935,0.16589,,,,,
3969.288,0.00636,0.00476,3971.22,2.10374,0.19753,2.03662,0.18744,,,,,
3971.217,0.00635,0.00484,3973.15,2.10426,0.19512,2.02029,0.20157,,,,,
3973.146,0.00635,0.00475,3975.07,2.1038,0.19166,2.00225,0.19685,,,,,
3975.074,0.00634,0.00462,3977,2.10706,0.18737,2.00014,0.18659,,,,,
3977.003,0.00636,0.00459,3978.93,2.11606,0.19028,2.00415,0.1817,,,,,
3978.932,0.00644,0.00461,3980.86,2.11555,0.19837,2.0049,0.17831,,,,,
3980.86,0.00645,0.00461,3982.79,2.1057,0.19961,2.00755,0.17261,,,,,
3982.789,0.00637,0.00462,3984.72,2.10005,0.1923,2.01705,0.16911,,,,,
3984.718,0.00631,0.00468,3986.65,2.10383,0.18559,2.02933,0.1733,,,,,
3986.646,0.00633,0.00477,3988.57,2.10819,0.18174,2.03698,0.18575,,,,,
3988.575,0.00636,0.00484,3990.5,2.11456,0.17978,2.03284,0.1978,,,,,
3990.504,0.00641,0.00483,3992.43,2.12268,0.18093,2.02626,0.2072,,,,,
3992.433,0.00648,0.0048,3994.36,2.13269,0.19062,2.01229,0.21027,,,,,
3994.361,0.00658,0.00471,3996.29,2.1306,0.20621,1.99874,0.19913,,,,,
3996.29,0.00659,0.0046,3998.22,2.11363,0.21249,2.00697,0.18909,,,,,
3998.219,0.00646,0.00464,4000.15,2.09893,0.20309,2.01986,0.19706,,,,,
4000.147,0.00632,0.00474,4002.08,2.10135,0.19188,2.01103,0.20937,,,,,
4002.076,0.00632,0.0047,4004.01,2.10804,0.18844,1.99228,0.20742,,,,,
4004.005,0.00637,0.00457,4005.93,2.10979,0.18566,1.98212,0.19424,,,,,
4005.934,0.00638,0.00448,4007.86,2.11917,0.18662,1.98149,0.17718,,,,,
4007.862,0.00646,0.00445,4009.79,2.12523,0.19791,1.99196,0.16201,,,,,
4009.791,0.00653,0.0045,4011.72,2.11385,0.20628,2.01212,0.15642,,,,,
4011.72,0.00645,0.00463,4013.65,2.09982,0.19894,2.03236,0.16528,,,,,
4013.648,0.00632,0.00478,4015.58,2.10432,0.18915,2.0404,0.18317,,,,,
4015.577,0.00634,0.00486,4017.51,2.11455,0.19178,2.03534,0.19974,,,,,
4017.506,0.00643,0.00485,4019.43,2.11171,0.19952,2.02221,0.20571,,,,,
4019.435,0.00642,0.00477,4021.36,2.10088,0.19975,2.01649,0.20506,,,,,
4021.363,0.00633,0.00473,4023.29,2.09308,0.19112,2.0177,0.21221,,,,,
4023.292,0.00625,0.00475,4025.22,2.09333,0.17789,2.00278,0.21861,,,,,
4025.221,0.00623,0.00466,4027.15,2.10574,0.16943,1.98411,0.21046,,,,,
4027.149,0.00632,0.00452,4029.08,2.12057,0.17332,1.97894,0.19512,,,,,
4029.078,0.00645,0.00446,4031.01,2.12351,0.18283,1.98439,0.1842,,,,,
4031.007,0.00649,0.00448,4032.94,2.1181,0.18596,1.99103,0.18099,,,,,
4032.936,0.00645,0.00452,4034.86,2.11752,0.18306,1.99151,0.17879,,,,,
4034.864,0.00644,0.00452,4036.79,2.12387,0.18109,1.99271,0.17305,,,,,
4036.793,0.00649,0.00452,4038.72,2.13552,0.18838,2.00081,0.16943,,,,,
4038.722,0.0066,0.00457,4040.65,2.13958,0.20876,2.00914,0.17186,,,,,
4040.65,0.00667,0.00463,4042.58,2.11833,0.22312,2.01346,0.17943,,,,,
4042.579,0.00652,0.00467,4044.51,2.09269,0.21451,2.00895,0.18677,,,,,
4044.508,0.00629,0.00465,4046.44,2.08825,0.19673,1.99774,0.18421,,,,,
4046.437,0.00622,0.00457,4048.36,2.09821,0.18956,1.99555,0.17355,,,,,
4048.365,0.00629,0.00454,4050.29,2.10037,0.19083,2.00586,0.1663,,,,,
4050.294,0.00631,0.0046,4052.22,2.09592,0.18901,2.02078,0.17236,,,,,
4052.223,0.00627,0.00471,4054.15,2.0946,0.18371,2.02311,0.1891,,,,,
4054.151,0.00625,0.00475,4056.08,2.09577,0.17787,2.00528,0.19642,,,,,
4056.08,0.00625,0.00464,4058.01,2.0993,0.1718,1.99083,0.18854,,,,,
4058.009,0.00627,0.00453,4059.94,2.10812,0.16947,1.98682,0.17299,,,,,
4059.938,0.00634,0.00448,4061.87,2.11581,0.17323,1.99786,0.16207,,,,,
4061.866,0.00641,0.00454,4063.8,2.11809,0.17997,2.01183,0.16585,,,,,
4063.795,0.00644,0.00464,4065.72,2.11556,0.18685,2.00686,0.16859,,,,,
4065.724,0.00643,0.00461,4067.65,2.10653,0.1899,2.0057,0.15941,,,,,
4067.652,0.00636,0.00459,4069.58,2.09391,0.18113,2.02364,0.15736,,,,,
4069.581,0.00624,0.00471,4071.51,2.0948,0.16375,2.03447,0.16937,,,,,
4071.51,0.00622,0.0048,4073.44,2.11512,0.15673,2.02967,0.1788,,,,,
4073.439,0.00638,0.00478,4075.37,2.13119,0.16716,2.02745,0.18258,,,,,
4075.367,0.00653,0.00477,4077.3,2.12999,0.18018,2.02647,0.18705,,,,,
4077.296,0.00654,0.00477,4079.22,2.12471,0.18888,2.02148,0.1898,,,,,
4079.225,0.00651,0.00474,4081.15,2.11439,0.19254,2.01756,0.18762,,,,,
4081.153,0.00643,0.00471,4083.08,2.10232,0.18706,2.02279,0.1905,,,,,
4083.082,0.00632,0.00475,4085.01,2.0978,0.17354,2.01942,0.19895,,,,,
4085.011,0.00626,0.00474,4086.94,2.10708,0.16186,2.00583,0.20041,,,,,
4086.939,0.00632,0.00465,4088.87,2.12271,0.16123,1.99488,0.19023,,,,,
4088.868,0.00645,0.00456,4090.8,2.1319,0.16978,1.99741,0.1787,,,,,
4090.797,0.00654,0.00456,4092.73,2.13241,0.17989,2.00361,0.17013,,,,,
4092.726,0.00656,0.00459,4094.65,2.12745,0.18708,2.01613,0.16627,,,,,
4094.654,0.00653,0.00467,4096.58,2.11897,0.18764,2.03211,0.17412,,,,,
4096.583,0.00646,0.00479,4098.51,2.1153,0.1821,2.03618,0.18945,,,,,
4098.512,0.00642,0.00484,4100.44,2.12161,0.18025,2.03034,0.20229,,,,,
4100.44,0.00647,0.00482,4102.37,2.12618,0.18744,2.02123,0.20982,,,,,
4102.369,0.00652,0.00477,4104.3,2.1187,0.19478,2.01254,0.21522,,,,,
4104.298,0.00647,0.00472,4106.23,2.10609,0.19215,2.00003,0.21782,,,,,
4106.227,0.00636,0.00464,4108.15,2.10112,0.1811,1.98592,0.21505,,,,,
4108.155,0.0063,0.00454,4110.08,2.1096,0.17438,1.9723,0.20398,,,,,
4110.084,0.00636,0.00443,4112.01,2.11742,0.17726,1.96846,0.18885,,,,,
4112.013,0.00643,0.00438,4113.94,2.11822,0.18554,1.97266,0.17674,,,,,
4113.941,0.00645,0.00439,4115.87,2.10862,0.19152,1.97882,0.16855,,,,,
4115.87,0.00638,0.00442,4117.8,2.09204,0.18448,1.9872,0.16367,,,,,
4117.799,0.00623,0.00447,4119.73,2.08614,0.16511,1.99832,0.16718,,,,,
4119.728,0.00615,0.00455,4121.66,2.09892,0.14646,1.99825,0.17483,,,,,
4121.656,0.00623,0.00456,4123.59,2.12456,0.14232,1.98957,0.17392,,,,,
4123.585,0.00644,0.0045,4125.51,2.14691,0.1583,1.98941,0.16739,,,,,
4125.514,0.00665,0.00449,4127.44,2.14817,0.18441,1.99575,0.16532,,,,,
4127.442,0.0067,0.00453,4129.37,2.12572,0.19552,1.99924,0.16994,,,,,
4129.371,0.00653,0.00456,4131.3,2.11155,0.18895,1.99262,0.17343,,,,,
4131.3,0.0064,0.00452,4133.23,2.11253,0.18401,1.98105,0.16489,,,,,
4133.229,0.0064,0.00443,4135.16,2.10921,0.18261,1.98263,0.14867,,,,,
4135.157,0.00637,0.00442,4137.09,2.10445,0.17631,1.99793,0.13677,,,,,
4137.086,0.00632,0.00451,4139.02,2.11,0.17228,2.02096,0.1391,,,,,
4139.015,0.00636,0.00467,4140.94,2.11303,0.17527,2.03561,0.15543,,,,,
4140.943,0.00639,0.00479,4142.87,2.10761,0.17857,2.03581,0.17741,,,,,
4142.872,0.00635,0.00482,4144.8,2.0958,0.17125,2.01835,0.19066,,,,,
4144.801,0.00624,0.00472,4146.73,2.09605,0.15641,1.99861,0.18681,,,,,
4146.73,0.00622,0.00458,4148.66,2.10938,0.14812,1.9914,0.17219,,,,,
4148.658,0.00632,0.00451,4150.59,2.12096,0.15029,2.00201,0.16341,,,,,
4150.587,0.00642,0.00457,4152.52,2.12377,0.15487,2.01379,0.17064,,,,,
4152.516,0.00645,0.00466,4154.44,2.12274,0.15407,2.00717,0.18141,,,,,
4154.444,0.00644,0.00463,4156.37,2.12815,0.14992,1.99138,0.17929,,,,,
4156.373,0.00648,0.00452,4158.3,2.14277,0.1548,1.98419,0.16402,,,,,
4158.302,0.00661,0.00445,4160.23,2.14726,0.17003,1.99797,0.1536,,,,,
4160.231,0.00667,0.00453,4162.16,2.13504,0.17862,2.015,0.16446,,,,,
4162.159,0.00658,0.00466,4164.09,2.12599,0.17618,2.00345,0.17812,,,,,
4164.088,0.0065,0.0046,4166.02,2.12442,0.17163,1.98191,0.168,,,,,
4166.017,0.00648,0.00444,4167.94,2.12424,0.16614,1.98802,0.15169,,,,,
4167.945,0.00647,0.00446,4169.87,2.1318,0.16362,2.00297,0.15028,,,,,
4169.874,0.00653,0.00456,4171.8,2.14001,0.17094,2.00506,0.1549,,,,,
4171.803,0.00661,0.00458,4173.73,2.13389,0.17832,2.0057,0.15949,,,,,
4173.731,0.00657,0.00459,4175.66,2.12575,0.17748,1.9993,0.16215,,,,,
4175.66,0.0065,0.00455,4177.59,2.12125,0.16951,1.9888,0.15529,,,,,
4177.589,0.00645,0.00447,4179.52,2.12673,0.15862,1.987,0.14049,,,,,
4179.518,0.00648,0.00444,4181.45,2.14757,0.16149,1.99682,0.12505,,,,,
4181.446,0.00666,0.00449,4183.38,2.1541,0.17793,2.01946,0.11995,,,,,
4183.375,0.00674,0.00464,4185.3,2.14492,0.18884,2.0397,0.13045,,,,,
4185.304,0.00668,0.00479,4187.23,2.13896,0.1949,2.04569,0.14742,,,,,
4187.232,0.00664,0.00485,4189.16,2.12695,0.1953,2.04179,0.16143,,,,,
4189.161,0.00654,0.00484,4191.09,2.11945,0.1853,2.03191,0.16763,,,,,
4191.09,0.00646,0.00478,4193.02,2.13181,0.183,2.02371,0.16484,,,,,
4193.019,0.00656,0.00472,4194.95,2.13637,0.19591,2.02465,0.15982,,,,,
4194.947,0.00662,0.00472,4196.88,2.12044,0.20351,2.02951,0.15709,,,,,
4196.876,0.0065,0.00475,4198.81,2.1061,0.19772,2.03804,0.15824,,,,,
4198.805,0.00637,0.00481,4200.73,2.10113,0.1871,2.04821,0.16595,,,,,
4200.733,0.00631,0.00489,4202.66,2.10205,0.17637,2.05611,0.18448,,,,,
4202.662,0.0063,0.00497,4204.59,2.11053,0.16942,2.04689,0.20636,,,,,
4204.591,0.00636,0.00494,4206.52,2.12377,0.17524,2.0249,0.21864,,,,,
4206.52,0.00648,0.00481,4208.45,2.1213,0.18804,2.00103,0.21967,,,,,
4208.448,0.00648,0.00465,4210.38,2.10522,0.19056,1.97539,0.20361,,,,,
4210.377,0.00635,0.00445,4212.31,2.09403,0.18046,1.96954,0.17726,,,,,
4212.306,0.00624,0.00437,4214.23,2.09506,0.16874,1.98611,0.16169,,,,,
4214.234,0.00623,0.00446,4216.16,2.10091,0.16299,2.00096,0.16127,,,,,
4216.163,0.00627,0.00456,4218.09,2.1027,0.15957,2.01053,0.17238,,,,,
4218.092,0.00628,0.00464,4220.02,2.10469,0.15507,2.00334,0.18552,,,,,
4220.021,0.00629,0.00461,4221.95,2.10705,0.14778,1.98429,0.18472,,,,,
4221.949,0.0063,0.00448,4223.88,2.11676,0.13904,1.97584,0.17569,,,,,
4223.878,0.00637,0.00441,4225.81,2.13875,0.14263,1.96928,0.1642,,,,,
4225.807,0.00656,0.00435,4227.73,2.14802,0.15887,1.96561,0.14424,,,,,
4227.735,0.00666,0.0043,4229.66,2.1424,0.17085,1.98433,0.1297,,,,,
4229.664,0.00663,0.00441,4231.59,2.13965,0.17934,2.00315,0.13158,,,,,
4231.593,0.00662,0.00454,4233.52,2.13099,0.18723,2.00713,0.13435,,,,,
4233.522,0.00656,0.00457,4235.45,2.11506,0.18331,2.01864,0.13526,,,,,
4235.45,0.00642,0.00465,4237.38,2.11442,0.17424,2.03633,0.15141,,,,,
4237.379,0.0064,0.00479,4239.31,2.12135,0.17534,2.03016,0.17638,,,,,
4239.308,0.00646,0.00478,4241.24,2.11563,0.1804,2.00243,0.18285,,,,,
4241.236,0.00642,0.0046,4243.16,2.10249,0.17397,1.98483,0.16816,,,,,
4243.165,0.0063,0.00446,4245.09,2.1025,0.16068,1.99027,0.15543,,,,,
4245.094,0.00628,0.00448,4247.02,2.11323,0.15377,1.99531,0.15208,,,,,
4247.023,0.00636,0.00451,4248.95,2.12237,0.15612,1.9958,0.14926,,,,,
4248.951,0.00644,0.00451,4250.88,2.12299,0.15967,2.00044,0.14801,,,,,
4250.88,0.00645,0.00454,4252.81,2.12201,0.1584,2.0017,0.14921,,,,,
4252.809,0.00644,0.00455,4254.74,2.12713,0.15619,1.9993,0.14606,,,,,
4254.737,0.00648,0.00453,4256.67,2.13685,0.16185,2.0058,0.14239,,,,,
4256.666,0.00657,0.00457,4258.6,2.13701,0.1743,2.01745,0.15118,,,,,
4258.595,0.00659,0.00466,4260.52,2.12312,0.17867,2.01038,0.1657,,,,,
4260.524,0.00648,0.00463,4262.45,2.1131,0.16843,1.98746,0.16248,,,,,
4262.452,0.00638,0.00447,4264.38,2.12303,0.15939,1.98046,0.14417,,,,,
4264.381,0.00645,0.0044,4266.31,2.13839,0.16676,1.99296,0.13103,,,,,
4266.31,0.00659,0.00447,4268.24,2.1382,0.18679,2.00871,0.1336,,,,,
4268.238,0.00662,0.00458,4270.17,2.11202,0.1924,2.01,0.14364,,,,,
4270.167,0.00641,0.0046,4272.1,2.0941,0.17393,1.99835,0.14312,,,,,
4272.096,0.00623,0.00452,4274.02,2.10646,0.15868,1.99689,0.13398,,,,,
4274.024,0.00631,0.0045,4275.95,2.12005,0.16284,2.0026,0.12545,,,,,
4275.953,0.00643,0.00453,4277.88,2.11306,0.16866,2.01362,0.12007,,,,,
4277.882,0.00638,0.0046,4279.81,2.10266,0.15979,2.03175,0.12561,,,,,
4279.811,0.00628,0.00473,4281.74,2.10962,0.14677,2.04042,0.14436,,,,,
4281.739,0.00632,0.00481,4283.67,2.12654,0.14496,2.02866,0.16166,,,,,
4283.668,0.00646,0.00475,4285.6,2.13696,0.15407,2.00671,0.16189,,,,,
4285.597,0.00656,0.0046,4287.52,2.13756,0.16465,1.99471,0.14716,,,,,
4287.525,0.00658,0.0045,4289.45,2.13403,0.1712,1.99904,0.12957,,,,,
4289.454,0.00656,0.00451,4291.38,2.13364,0.17968,2.01774,0.12193,,,,,
4291.383,0.00657,0.00463,4293.31,2.12427,0.19093,2.03784,0.13319,,,,,
4293.312,0.00651,0.00478,4295.24,2.10159,0.19075,2.03734,0.15397,,,,,
4295.24,0.00632,0.0048,4297.17,2.08441,0.17433,2.01716,0.16078,,,,,
4297.169,0.00615,0.00467,4299.1,2.08453,0.15366,2.00437,0.1506,,,,,
4299.098,0.00612,0.00457,4301.03,2.09614,0.14127,2.00777,0.13938,,,,,
4301.026,0.0062,0.00458,4302.95,2.1042,0.13536,2.01455,0.13349,,,,,
4302.955,0.00626,0.00462,4304.88,2.11023,0.12643,2.02243,0.12957,,,,,
4304.884,0.0063,0.00467,4306.81,2.12891,0.11967,2.03691,0.12981,,,,,
4306.813,0.00645,0.00477,4308.74,2.15394,0.1269,2.05741,0.1464,,,,,
4308.741,0.00667,0.00493,4310.67,2.17153,0.15179,2.05941,0.18241,,,,,
4310.67,0.00685,0.00499,4312.6,2.16501,0.18284,2.01901,0.20068,,,,,
4312.599,0.00684,0.00474,4314.53,2.13505,0.19642,1.98127,0.17815,,,,,
4314.527,0.00661,0.00445,4316.46,2.10794,0.18303,1.98851,0.14889,,,,,
4316.456,0.00636,0.00446,4318.39,2.1083,0.1618,2.01763,0.15017,,,,,
4318.385,0.00633,0.00466,4320.31,2.12714,0.15604,2.01779,0.17257,,,,,
4320.314,0.00648,0.00469,4322.24,2.13902,0.16976,1.9899,0.17934,,,,,
4322.242,0.0066,0.00451,4324.17,2.12885,0.18596,1.96695,0.16113,,,,,
4324.171,0.00654,0.00433,4326.1,2.10529,0.18437,1.96832,0.13713,,,,,
4326.1,0.00634,0.00431,4328.03,2.0942,0.167,1.98369,0.12429,,,,,
4328.028,0.00622,0.0044,4329.96,2.10277,0.15208,1.99795,0.12715,,,,,
4329.957,0.00627,0.0045,4331.89,2.11637,0.14924,1.99422,0.13238,,,,,
4331.886,0.00638,0.00448,4333.81,2.12471,0.15644,1.98256,0.12196,,,,,
4333.815,0.00646,0.00439,4335.74,2.12104,0.16397,1.9884,0.10018,,,,,
4335.743,0.00644,0.00441,4337.67,2.11206,0.16085,2.01882,0.08926,,,,,
4337.672,0.00636,0.00461,4339.6,2.11746,0.15713,2.05309,0.10599,,,,,
4339.601,0.0064,0.00486,4341.53,2.12235,0.16326,2.06218,0.14359,,,,,
4341.529,0.00645,0.00496,4343.46,2.1133,0.16735,2.03456,0.16898,,,,,
4343.458,0.00638,0.0048,4345.39,2.10573,0.16289,2.00406,0.16796,,,,,
4345.387,0.00631,0.00459,4347.32,2.10547,0.15745,1.98649,0.15176,,,,,
4347.316,0.0063,0.00445,4349.24,2.10588,0.15493,1.98393,0.13226,,,,,
4349.244,0.0063,0.00441,4351.17,2.10293,0.15115,1.99429,0.12212,,,,,
4351.173,0.00627,0.00447,4353.1,2.10177,0.14343,1.99627,0.11863,,,,,
4353.102,0.00625,0.00448,4355.03,2.10673,0.13422,1.99088,0.10386,,,,,
4355.03,0.00628,0.00443,4356.96,2.12019,0.1316,2.00775,0.0838,,,,,
4356.959,0.00639,0.00453,4358.89,2.13005,0.13741,2.04407,0.08264,,,,,
4358.888,0.00648,0.00478,4360.82,2.13427,0.14871,2.07006,0.10769,,,,,
4360.817,0.00653,0.00498,4362.74,2.12657,0.15945,2.06487,0.13559,,,,,
4362.745,0.00648,0.00497,4364.67,2.10821,0.15531,2.04773,0.14394,,,,,
4364.674,0.00632,0.00486,4366.6,2.10384,0.13784,2.04728,0.1467,,,,,
4366.603,0.00626,0.00486,4368.53,2.12067,0.12828,2.04548,0.15703,,,,,
4368.531,0.00639,0.00486,4370.46,2.134,0.1346,2.02998,0.16236,,,,,
4370.46,0.00651,0.00476,4372.39,2.13076,0.1406,2.01687,0.15434,,,,,
4372.389,0.00649,0.00466,4374.32,2.12693,0.13438,2.02098,0.14777,,,,,
4374.317,0.00645,0.00468,4376.25,2.14086,0.12782,2.0234,0.15062,,,,,
4376.246,0.00656,0.0047,4378.18,2.16383,0.14044,2.01373,0.14731,,,,,
4378.175,0.00677,0.00463,4380.1,2.16463,0.1652,2.01696,0.13685,,,,,
4380.104,0.00681,0.00464,4382.03,2.14687,0.17871,2.03763,0.14367,,,,,
4382.032,0.00668,0.00479,4383.96,2.13431,0.18233,2.03537,0.16473,,,,,
4383.961,0.00658,0.0048,4385.89,2.12125,0.18225,2.01203,0.17208,,,,,
4385.89,0.00647,0.00465,4387.82,2.10637,0.17244,1.99511,0.16098,,,,,
4387.818,0.00633,0.00452,4389.75,2.10543,0.15771,1.9982,0.15225,,,,,
4389.747,0.0063,0.00453,4391.68,2.11605,0.15113,1.99788,0.15404,,,,,
4391.676,0.00638,0.00453,4393.6,2.12376,0.15506,1.9828,0.14784,,,,,
4393.605,0.00645,0.00442,4395.53,2.12247,0.16268,1.97967,0.13129,,,,,
4395.533,0.00645,0.00438,4397.46,2.11236,0.1659,1.99276,0.12274,,,,,
4397.462,0.00637,0.00446,4399.39,2.09857,0.1558,2.00075,0.12803,,,,,
4399.391,0.00624,0.00452,4401.32,2.10123,0.13916,1.99134,0.13195,,,,,
4401.319,0.00624,0.00446,4403.25,2.11864,0.13431,1.97687,0.1203,,,,,
4403.248,0.00638,0.00435,4405.18,2.12611,0.13996,1.97696,0.09721,,,,,
4405.177,0.00645,0.00433,4407.11,2.12567,0.14283,1.99918,0.08166,,,,,
4407.106,0.00645,0.00447,4409.03,2.13007,0.1451,2.02349,0.08616,,,,,
4409.034,0.00649,0.00464,4410.96,2.13263,0.15146,2.02691,0.09519,,,,,
4410.963,0.00652,0.00467,4412.89,2.12899,0.15919,2.02841,0.0946,,,,,
4412.892,0.0065,0.00468,4414.82,2.11701,0.1598,2.04255,0.09758,,,,,
4414.82,0.0064,0.00478,4416.75,2.10823,0.14799,2.04847,0.1086,,,,,
4416.749,0.00631,0.00483,4418.68,2.11843,0.13572,2.04363,0.1125,,,,,
4418.678,0.00638,0.0048,4420.61,2.13994,0.14271,2.05201,0.11458,,,,,
4420.607,0.00657,0.00486,4422.53,2.14015,0.16338,2.06257,0.13163,,,,,
4422.535,0.0066,0.00495,4424.46,2.11839,0.17204,2.04688,0.14899,,,,,
4424.464,0.00643,0.00486,4426.39,2.09821,0.15795,2.02179,0.14278,,,,,
4426.393,0.00624,0.00468,4428.32,2.1036,0.13919,2.02038,0.12371,,,,,
4428.321,0.00626,0.00465,4430.25,2.12176,0.13731,2.0414,0.11857,,,,,
4430.25,0.00641,0.00479,4432.18,2.12321,0.14344,2.05504,0.13407,,,,,
4432.179,0.00643,0.0049,4434.11,2.11906,0.13944,2.04643,0.1516,,,,,
4434.108,0.00639,0.00486,4436.04,2.13343,0.13869,2.02836,0.15551,,,,,
4436.036,0.00651,0.00474,4437.97,2.14492,0.1561,2.01662,0.14758,,,,,
4437.965,0.00663,0.00465,4439.89,2.13068,0.17642,2.01665,0.13864,,,,,
4439.894,0.00654,0.00464,4441.82,2.09976,0.17576,2.02145,0.13592,,,,,
4441.822,0.00628,0.00467,4443.75,2.07897,0.151,2.02268,0.13736,,,,,
4443.751,0.00607,0.00468,4445.68,2.08699,0.12162,2.021,0.13878,,,,,
4445.68,0.0061,0.00467,4447.61,2.11483,0.10864,2.01814,0.13852,,,,,
4447.609,0.00632,0.00465,4449.54,2.13989,0.11697,2.01665,0.13873,,,,,
4449.537,0.00654,0.00464,4451.47,2.14825,0.13418,2.01098,0.1375,,,,,
4451.466,0.00663,0.0046,4453.4,2.14601,0.14929,2.0049,0.12977,,,,,
4453.395,0.00663,0.00455,4455.32,2.13734,0.15904,2.00891,0.12228,,,,,
4455.323,0.00657,0.00457,4457.25,2.12521,0.16049,2.01121,0.11649,,,,,
4457.252,0.00647,0.00458,4459.18,2.11696,0.15288,2.01667,0.10816,,,,,
4459.181,0.00639,0.00461,4461.11,2.12182,0.14485,2.03431,0.1062,,,,,
4461.109,0.00642,0.00473,4463.04,2.13423,0.14887,2.05129,0.12012,,,,,
4463.038,0.00653,0.00486,4464.97,2.13459,0.16125,2.04965,0.14101,,,,,
4464.967,0.00655,0.00487,4466.9,2.12379,0.16867,2.03213,0.15053,,,,,
4466.896,0.00647,0.00476,4468.82,2.11322,0.16769,2.01861,0.14439,,,,,
4468.824,0.00638,0.00466,4470.75,2.10967,0.16748,2.02364,0.14038,,,,,
4470.753,0.00635,0.00469,4472.68,2.09901,0.16686,2.02763,0.1514,,,,,
4472.682,0.00626,0.00473,4474.61,2.08543,0.15541,2.00829,0.16121,,,,,
4474.61,0.00613,0.00461,4476.54,2.08674,0.14008,1.97881,0.14517,,,,,
4476.539,0.00612,0.00439,4478.47,2.09527,0.13097,1.97771,0.11458,,,,,
4478.468,0.00618,0.00435,4480.4,2.10383,0.12951,2.00331,0.09798,,,,,
4480.397,0.00625,0.00451,4482.32,2.10513,0.12881,2.0261,0.10228,,,,,
4482.325,0.00626,0.00467,4484.25,2.10712,0.1228,2.03724,0.11726,,,,,
4484.254,0.00627,0.00476,4486.18,2.12152,0.12196,2.03615,0.13489,,,,,
4486.183,0.00639,0.00477,4488.11,2.13169,0.13431,2.02047,0.14195,,,,,
4488.111,0.00649,0.00467,4490.04,2.1221,0.14303,2.01252,0.13703,,,,,
4490.04,0.00642,0.00461,4491.97,2.11566,0.13836,2.02161,0.14402,,,,,
4491.969,0.00636,0.00468,4493.9,2.12826,0.14146,2.00819,0.16186,,,,,
4493.898,0.00647,0.00461,4495.83,2.12784,0.15894,1.96944,0.15584,,,,,
4495.826,0.00649,0.00434,4497.76,2.10312,0.16395,1.94956,0.12405,,,,,
4497.755,0.00629,0.00417,4499.68,2.08835,0.15233,1.96106,0.09395,,,,,
4499.684,0.00615,0.00422,4501.61,2.08584,0.13801,1.98312,0.08116,,,,,
4501.612,0.00611,0.00436,4503.54,2.08997,0.12605,2.00031,0.08524,,,,,
4503.541,0.00613,0.00448,4505.47,2.10132,0.12164,1.99829,0.09068,,,,,
4505.47,0.00622,0.00447,4507.4,2.10893,0.12707,1.9917,0.08343,,,,,
4507.399,0.00629,0.00442,4509.33,2.10359,0.13119,1.99858,0.0721,,,,,
4509.327,0.00625,0.00446,4511.26,2.09905,0.12953,2.00932,0.06581,,,,,
4511.256,0.00621,0.00453,4513.19,2.09591,0.12635,2.01837,0.06101,,,,,
4513.185,0.00618,0.00459,4515.11,2.08991,0.11753,2.03309,0.05795,,,,,
4515.113,0.00612,0.00469,4517.04,2.09388,0.10431,2.05142,0.06321,,,,,
4517.042,0.00614,0.00482,4518.97,2.1099,0.09965,2.06323,0.07689,,,,,
4518.971,0.00627,0.00491,4520.9,2.11891,0.10408,2.06477,0.09097,,,,,
4520.9,0.00635,0.00493,4522.83,2.12199,0.10843,2.06346,0.10319,,,,,
4522.828,0.00638,0.00493,4524.76,2.12615,0.1134,2.05526,0.11178,,,,,
4524.757,0.00642,0.00488,4526.69,2.12645,0.12041,2.04399,0.10976,,,,,
4526.686,0.00643,0.0048,4528.61,2.12198,0.12738,2.04502,0.10112,,,,,
4528.614,0.0064,0.0048,4530.54,2.10999,0.12797,2.06084,0.10098,,,,,
4530.543,0.0063,0.00491,4532.47,2.1005,0.11881,2.07682,0.12212,,,,,
4532.472,0.00621,0.00504,4534.4,2.10089,0.10578,2.06279,0.14877,,,,,
4534.401,0.0062,0.00497,4536.33,2.1092,0.09513,2.0326,0.15619,,,,,
4536.329,0.00626,0.00477,4538.26,2.12275,0.08988,2.01165,0.15083,,,,,
4538.258,0.00637,0.00462,4540.19,2.14006,0.09405,1.98928,0.1357,,,,,
4540.187,0.00652,0.00445,4542.11,2.15251,0.10971,1.97348,0.10147,,,,,
4542.115,0.00664,0.00431,4544.04,2.15102,0.13118,1.9974,0.06897,,,,,
4544.044,0.00665,0.00445,4545.97,2.13332,0.1472,2.03936,0.07027,,,,,
4545.973,0.00652,0.00474,4547.9,2.10602,0.14682,2.04743,0.09234,,,,,
4547.902,0.00629,0.00481,4549.83,2.08395,0.12627,2.03366,0.09938,,,,,
4549.83,0.00608,0.00472,4551.76,2.08607,0.09948,2.03018,0.09151,,,,,
4551.759,0.00607,0.00469,4553.69,2.10543,0.08492,2.0408,0.08656,,,,,
4553.688,0.00622,0.00476,4555.62,2.12193,0.08596,2.05178,0.09199,,,,,
4555.616,0.00636,0.00484,4557.55,2.12521,0.0891,2.05354,0.10198,,,,,
4557.545,0.00639,0.00486,4559.47,2.1289,0.08754,2.04727,0.10649,,,,,
4559.474,0.00642,0.00482,4561.4,2.13717,0.08754,2.04586,0.10634,,,,,
4561.402,0.00649,0.00481,4563.33,2.14178,0.08831,2.04829,0.10997,,,,,
4563.331,0.00653,0.00483,4565.26,2.15007,0.08787,2.04327,0.11522,,,,,
4565.26,0.0066,0.0048,4567.19,2.16674,0.09735,2.03341,0.11351,,,,,
4567.189,0.00675,0.00473,4569.12,2.17026,0.1185,2.02989,0.10677,,,,,
4569.117,0.0068,0.0047,4571.05,2.1523,0.13032,2.03065,0.1004,,,,,
4571.046,0.00666,0.0047,4572.98,2.13883,0.1254,2.03274,0.09464,,,,,
4572.975,0.00654,0.00471,4574.9,2.14179,0.12051,2.03641,0.08711,,,,,
4574.903,0.00656,0.00473,4576.83,2.14473,0.12523,2.04861,0.08,,,,,
4576.832,0.00659,0.00481,4578.76,2.13497,0.12774,2.07241,0.08608,,,,,
4578.761,0.00651,0.00498,4580.69,2.1276,0.1206,2.08768,0.11528,,,,,
4580.69,0.00644,0.00511,4582.62,2.13206,0.11325,2.06281,0.13963,,,,,
4582.618,0.00647,0.00496,4584.55,2.14021,0.1144,2.03099,0.13059,,,,,
4584.547,0.00654,0.00473,4586.48,2.1406,0.12065,2.03469,0.11456,,,,,
4586.476,0.00655,0.00474,4588.4,2.13328,0.12245,2.04694,0.12027,,,,,
4588.404,0.00649,0.00483,4590.33,2.12804,0.11723,2.02884,0.12554,,,,,
4590.333,0.00644,0.00471,4592.26,2.13001,0.11066,2.01092,0.10752,,,,,
4592.262,0.00645,0.00457,4594.19,2.1353,0.10574,2.01966,0.08098,,,,,
4594.191,0.00649,0.00461,4596.12,2.14693,0.1071,2.05239,0.06951,,,,,
4596.119,0.00659,0.00483,4598.05,2.15679,0.12298,2.09036,0.09127,,,,,
4598.048,0.00669,0.00511,4599.98,2.13964,0.13654,2.09321,0.13708,,,,,
4599.977,0.00656,0.00517,4601.9,2.11723,0.12734,2.04947,0.15913,,,,,
4601.905,0.00636,0.00489,4603.83,2.11827,0.1099,2.01321,0.14193,,,,,
4603.834,0.00635,0.00462,4605.76,2.1309,0.10265,2.01248,0.11769,,,,,
4605.763,0.00645,0.00459,4607.69,2.13908,0.10358,2.02402,0.10735,,,,,
4607.692,0.00652,0.00466,4609.62,2.14668,0.10939,2.03126,0.10748,,,,,
4609.62,0.00659,0.00471,4611.55,2.14873,0.12163,2.03372,0.11106,,,,,
4611.549,0.00662,0.00473,4613.48,2.13559,0.13188,2.03292,0.1171,,,,,
4613.478,0.00652,0.00473,4615.41,2.11182,0.12336,2.02351,0.12215,,,,,
4615.406,0.00631,0.00467,4617.34,2.10533,0.09792,2.00673,0.1171,,,,,
4617.335,0.00623,0.00455,4619.26,2.12717,0.08018,1.99578,0.09975,,,,,
4619.264,0.0064,0.00446,4621.19,2.15048,0.08318,2.00075,0.08057,,,,,
4621.193,0.0066,0.00448,4623.12,2.1579,0.09181,2.01471,0.07126,,,,,
4623.121,0.00667,0.00457,4625.05,2.17048,0.10652,2.02078,0.06776,,,,,
4625.05,0.00679,0.00461,4626.98,2.1643,0.12869,2.02299,0.05712,,,,,
4626.979,0.00676,0.00462,4628.91,2.13365,0.12863,2.04244,0.04536,,,,,
4628.907,0.0065,0.00475,4630.84,2.12659,0.10943,2.0749,0.05379,,,,,
4630.836,0.00642,0.00498,4632.77,2.14176,0.10047,2.08571,0.08049,,,,,
4632.765,0.00654,0.00507,4634.69,2.14849,0.10377,2.07235,0.10043,,,,,
4634.694,0.0066,0.00499,4636.62,2.14721,0.10454,2.0547,0.10435,,,,,
4636.622,0.00659,0.00487,4638.55,2.15096,0.10259,2.04012,0.09307,,,,,
4638.551,0.00662,0.00476,4640.48,2.15688,0.10221,2.04342,0.07351,,,,,
4640.48,0.00667,0.00477,4642.41,2.16588,0.10561,2.07354,0.07307,,,,,
4642.408,0.00675,0.00498,4644.34,2.17608,0.11869,2.08152,0.09456,,,,,
4644.337,0.00685,0.00505,4646.27,2.17321,0.14052,2.06333,0.10414,,,,,
4646.266,0.00685,0.00493,4648.19,2.1478,0.15288,2.05537,0.09838,,,,,
4648.195,0.00665,0.00487,4650.12,2.11791,0.13927,2.05738,0.09316,,,,,
4650.123,0.00638,0.00488,4652.05,2.11332,0.1115,2.05792,0.08777,,,,,
4652.052,0.00631,0.00488,4653.98,2.13318,0.09229,2.06826,0.08467,,,,,
4653.981,0.00646,0.00495,4655.91,2.16117,0.09445,2.08032,0.09227,,,,,
4655.909,0.0067,0.00504,4657.84,2.17844,0.1187,2.08039,0.10502,,,,,
4657.838,0.00687,0.00505,4659.77,2.16446,0.14411,2.07122,0.10997,,,,,
4659.767,0.00678,0.00499,4661.69,2.13575,0.14679,2.07099,0.11203,,,,,
4661.695,0.00654,0.00499,4663.62,2.12216,0.13464,2.06976,0.12145,,,,,
4663.624,0.00641,0.00499,4665.55,2.11812,0.12063,2.05066,0.12451,,,,,
4665.553,0.00636,0.00486,4667.48,2.12097,0.1069,2.03399,0.10894,,,,,
4667.482,0.00637,0.00473,4669.41,2.13463,0.1011,2.04044,0.09009,,,,,
4669.41,0.00648,0.00476,4671.34,2.14358,0.1054,2.05566,0.08136,,,,,
4671.339,0.00656,0.00486,4673.27,2.14404,0.11191,2.07135,0.0819,,,,,
4673.268,0.00657,0.00497,4675.2,2.13898,0.11477,2.08852,0.09564,,,,,
4675.196,0.00653,0.0051,4677.12,2.13243,0.11039,2.08722,0.11879,,,,,
4677.125,0.00647,0.00511,4679.05,2.13439,0.10317,2.06316,0.12761,,,,,
4679.054,0.00648,0.00495,4680.98,2.14172,0.101,2.04615,0.1155,,,,,
4680.983,0.00654,0.00482,4682.91,2.14606,0.10439,2.0507,0.1017,,,,,
4682.911,0.00658,0.00484,4684.84,2.14445,0.10832,2.05996,0.09578,,,,,
4684.84,0.00657,0.0049,4686.77,2.13955,0.10989,2.07257,0.09836,,,,,
4686.769,0.00653,0.00499,4688.7,2.12963,0.10353,2.08221,0.11333,,,,,
4688.697,0.00644,0.00507,4690.63,2.1266,0.08654,2.07256,0.13202,,,,,
4690.626,0.0064,0.00502,4692.56,2.14217,0.06956,2.04633,0.13445,,,,,
4692.555,0.00652,0.00484,4694.48,2.17147,0.06969,2.02841,0.11825,,,,,
4694.484,0.00677,0.0047,4696.41,2.18768,0.08573,2.02814,0.0972,,,,,
4696.412,0.00692,0.00468,4698.34,2.18979,0.10043,2.03868,0.07847,,,,,
4698.341,0.00695,0.00474,4700.27,2.19516,0.11529,2.06631,0.07413,,,,,
4700.27,0.00701,0.00493,4702.2,2.19249,0.13629,2.08726,0.09396,,,,,
4702.198,0.00701,0.00509,4704.13,2.17178,0.15006,2.07496,0.11451,,,,,
4704.127,0.00685,0.00502,4706.06,2.14981,0.14755,2.05273,0.10904,,,,,
4706.056,0.00666,0.00486,4707.98,2.13951,0.13755,2.05987,0.09662,,,,,
4707.985,0.00656,0.0049,4709.91,2.13596,0.12923,2.07623,0.1039,,,,,
4709.913,0.00652,0.00502,4711.84,2.13022,0.11874,2.06852,0.11994,,,,,
4711.842,0.00646,0.00498,4713.77,2.13201,0.10333,2.04313,0.11647,,,,,
4713.771,0.00646,0.0048,4715.7,2.14934,0.09557,2.033,0.09232,,,,,
4715.699,0.0066,0.00471,4717.63,2.16284,0.10123,2.05101,0.06882,,,,,
4717.628,0.00672,0.00482,4719.56,2.16247,0.10464,2.08796,0.07053,,,,,
4719.557,0.00672,0.00508,4721.49,2.17281,0.10636,2.1052,0.09849,,,,,
4721.486,0.00681,0.00522,4723.41,2.18708,0.12424,2.08847,0.12027,,,,,
4723.414,0.00695,0.00512,4725.34,2.17343,0.14683,2.06972,0.12172,,,,,
4725.343,0.00686,0.00499,4727.27,2.14201,0.14446,2.05971,0.11067,,,,,
4727.272,0.00659,0.00491,4729.2,2.1322,0.12162,2.06544,0.0981,,,,,
4729.2,0.00648,0.00494,4731.13,2.15159,0.10772,2.08393,0.09878,,,,,
4731.129,0.00663,0.00507,4733.06,2.17166,0.1166,2.09343,0.11478,,,,,
4733.058,0.00681,0.00515,4734.99,2.17174,0.13414,2.08531,0.13281,,,,,
4734.987,0.00683,0.00511,4736.91,2.15985,0.1436,2.06429,0.13936,,,,,
4736.915,0.00674,0.00497,4738.84,2.15013,0.14554,2.04192,0.12514,,,,,
4738.844,0.00666,0.0048,4740.77,2.14196,0.14492,2.0448,0.10293,,,,,
4740.773,0.00659,0.0048,4742.7,2.13397,0.14282,2.06806,0.1003,,,,,
4742.701,0.00652,0.00496,4744.63,2.12426,0.13642,2.0684,0.10984,,,,,
4744.63,0.00643,0.00497,4746.56,2.11788,0.12236,2.05763,0.10374,,,,,
4746.559,0.00636,0.00489,4748.49,2.12667,0.10893,2.07155,0.0945,,,,,
4748.488,0.00642,0.00498,4750.42,2.14321,0.10879,2.09308,0.10587,,,,,
4750.416,0.00656,0.00514,4752.35,2.14897,0.11983,2.09156,0.12879,,,,,
4752.345,0.00662,0.00515,4754.27,2.13978,0.12709,2.07249,0.14203,,,,,
4754.274,0.00655,0.00503,4756.2,2.12867,0.1215,2.05116,0.14063,,,,,
4756.202,0.00645,0.00488,4758.13,2.13293,0.11584,2.03426,0.12805,,,,,
4758.131,0.00648,0.00475,4760.06,2.13388,0.11795,2.02429,0.10519,,,,,
4760.06,0.00649,0.00466,4761.99,2.12262,0.113,2.03161,0.07699,,,,,
4761.988,0.00639,0.00469,4763.92,2.1219,0.09842,2.06174,0.05856,,,,,
4763.917,0.00637,0.00489,4765.85,2.13581,0.08939,2.10109,0.06541,,,,,
4765.846,0.00648,0.00517,4767.77,2.14752,0.08997,2.1226,0.094,,,,,
4767.775,0.00658,0.00534,4769.7,2.15426,0.09314,2.12029,0.12583,,,,,
4769.703,0.00664,0.00535,4771.63,2.16089,0.09748,2.10053,0.14494,,,,,
4771.632,0.0067,0.00523,4773.56,2.165,0.10292,2.08022,0.14718,,,,,
4773.561,0.00674,0.00509,4775.49,2.16899,0.10919,2.07209,0.14447,,,,,
4775.489,0.00678,0.00503,4777.42,2.17346,0.12096,2.06522,0.14256,,,,,
4777.418,0.00683,0.00498,4779.35,2.16672,0.13652,2.06076,0.14342,,,,,
